Repository: dw7566/project

###### Silicon Photonics Data Analysis Automation Pipeline

### Contents

1. [Introduction](#1-introduction)
2. [Project Information](#2-project-information)
3. [Installation and Usage](#3-installation-and-usage)
4. [Module Descriptions](#4-module-descriptions)
5. [Output Examples](#5-output-examples)
6. [CSV Column Definitions](#6-csv-column-definitions)
7. [Configuration](#7-configuration)
8. [Project Structure](#8-project-structure)

---

# SPDAP :

##### Hi !

##### Thank you for looking at our project. SPDAP stands for "Silicon Photonics Data Analysis Automation Pipeline."

##### This project automates silicon photonics wafer-scale MZM measurement analysis and generates organized CSV and PNG results.

---

## 1. Introduction

We aim to develop a Python-based automation pipeline for silicon photonics data analysis.
Wafer-scale MZM (Mach-Zehnder Modulator) measurement data analysis has been error-prone when done manually.

This project solves that by automating the entire process.

The goal is to process wafer-scale XML measurement data, extract MZM-related device information, key optical/electrical characteristics, and save comprehensive analysis outputs.

#### - Main Features
- **Parsing**: Extract wavelength sweep, insertion loss, voltage, and current data from MZM XML files
- **Fitting**: Perform optical spectrum normalization, MZM parameter fitting via FSR detection, and R² quality metrics
- **Visualization**: Generate die-level 9-panel analysis figures and wafer-level extinction ratio + bias analysis heatmaps
- **CSV Output**: Organize and save measurement data and fitting parameters with wafer/device/timestamp hierarchy

## 4. Description of the module file feature

* **XML Parser module** (`src/xml_parser.py`)
  + Extracts raw wavelength, insertion loss, DC bias, and measurement metadata from XML files
  + Organizes sweep data by bias voltage and identifies reference sweep
  + Provides utility functions for robust attribute extraction and R² calculation

* **Spectrum Processing module** (`src/spectrum.py`)
  + Implements MZI model for fitting transmission spectra
  + Detects Free Spectral Range (FSR) from processed data
  + Flattens spectral data to envelope for robust peak extraction
  + Normalizes transmission using reference sweep polynomial fit

* **IV Analysis module** (`src/iv_analysis.py`)
  + Extracts voltage and current relationships
  + Supports multiple bias conditions

* **Extinction Ratio module** (`src/extinction_ratio.py`)
  + Calculates extinction ratio from high and low transmission points
  + Generates extinction ratio vs DC bias analysis plots
  + Validates and filters data based on measurement quality

* **Vπ Analysis module** (`src/vpi_analysis.py`)
  + Extracts half-wave voltage (Vπ) from phase/modulation characteristics
  + Analyzes Vπ variation across different wavelengths and measurement conditions
  + Provides statistical summary (mean, min, max)

* **CSV Export module** (`src/csv_export.py`)
  + Summarizes key parameters from each XML file into a structured row
  + Consolidates multi-file results into wafer-level CSV tables
  + Manages timestamp-level organization of CSV outputs

* **Wafer Map module** (`src/wafermap.py`)
  + Generates 2D heatmaps of die performance metrics (extinction ratio, bias response)
  + Maps die position (column, row) to measured parameters
  + Provides visual overview of wafer-scale uniformity

* **Main Pipeline module** (`src/main.py`)
  + Orchestrates the entire analysis workflow
  + Iterates over all LMZ XML files in the data directory
  + Calls all analysis and visualization routines
  + Manages result organization and file naming

* **CSV Utilities module** (`src/tocsv.py`)
  + Provides helper functions for CSV file operations
  + Manages column ordering and data validation

---

| (2,2) | Extinction ratio vs DC bias across measurement points |
---

## 6. CSV Column Description

| Column Name           | Unit | Description                         |
|-----------------------|------|-------------------------------------|
| `lot`                 | — | Lot ID from XML                     |
| `wafer`               | — | Wafer ID (e.g., D08, D24)           |
| `test_site`           | — | Test site identifier                |
| `die_column`          | — | Die column index                    |
| `die_row`             | — | Die row index                       |
| `timestamp`           | — | Measurement timestamp folder name   |
| `device_name`         | — | Device descriptor from XML          |
| `dc_bias_v`           | V | DC bias voltage applied to MZM      |
| `current_a`           | A | Current measured at DC bias         |
| `extinction_ratio_db` | dB | Extinction ratio (IL_max - IL_min)  |
| `vpi_at_dc_bias_v`    | V | Vπ at DC bias                       |
| `source_file`         | — | Original XML filename               |

---

### Modify Data Directory

Edit `src/config.py` to change input/output paths:

```python

File: res/csv/D08/20190712_113254/D08_20190712_113254_mzm_summary.csv
lot,wafer,test_site,die_column,die_row,timestamp,device_name,dc_bias_v,current_at_minus_1v_a,current_at_0v_a,current_at_plus_1v_a,wavelength_start_nm,wavelength_stop_nm,point_count,il_min_db,il_max_db,il_mean_db,extinction_ratio_db,wavelength_at_min_il_nm,wavelength_at_max_il_nm,modulation_null_count,modulation_fsr_nm,modulation_mean_abs_dlambda_dv_nm_per_v,modulation_mean_dlambda_dv_nm_per_v,modulation_dlambda_dv_by_null_nm_per_v,modulation_null_wavelengths_0v_nm,modulation_r2_by_null,vpi_mean_v,vpi_min_v,vpi_max_v,vpi_by_null_v,source_file
HY202103,D08,DCM_LMZC,-1,-1,20190712_113254,MZMCTE_LULAB_450_500,-2.0,1.080882e-12,1.944091e-11,0.005356431,1530.00260145,1579.99253611,6065,-54.07664781200226,-9.158803963997935,-18.836164424592667,44.917843848004324,1534.22159633,1555.57023885,4,3.54422,0.223348,-0.223348,-0.234777;-0.228815;-0.205944;-0.223856,1533.7833;1547.8328;1562.1827;1576.7916,0.954572;0.985266;0.974881;0.952893,7.95347,7.54806,8.60481,7.548059;7.744714;8.604810;7.916283,"data\HY202103\D08\20190712_113254\HY202103_D08_(-1,-1)_LION1_DCM_LMZC.xml"
HY202103,D08,DCM_LMZC,-1,-1,20190712_113254,MZMCTE_LULAB_450_500,-1.5,1.080882e-12,1.944091e-11,0.005356431,1530.0008466,1579.99938594,6066,-52.104981321115,-9.130440079117697,-18.866015812105235,42.9745412419973,1534.11555347,1555.13149199,4,3.54422,0.223348,-0.223348,-0.234777;-0.228815;-0.205944;-0.223856,1533.7833;1547.8328;1562.1827;1576.7916,0.954572;0.985266;0.974881;0.952893,7.95347,7.54806,8.60481,7.548059;7.744714;8.604810;7.916283,"data\HY202103\D08\20190712_113254\HY202103_D08_(-1,-1)_LION1_DCM_LMZC.xml"
HY202103,D08,DCM_LMZC,-1,-1,20190712_113254,MZMCTE_LULAB_450_500,-1.0,1.080882e-12,1.944091e-11,0.005356431,1530.00164044,1579.99165186,6065,-53.193369910387645,-9.131277784945855,-18.877403636613092,44.062092125441794,1534.06016526,1555.16528171,4,3.54422,0.223348,-0.223348,-0.234777;-0.228815;-0.205944;-0.223856,1533.7833;1547.8328;1562.1827;1576.7916,0.954572;0.985266;0.974881;0.952893,7.95347,7.54806,8.60481,7.548059;7.744714;8.604810;7.916283,"data\HY202103\D08\20190712_113254\HY202103_D08_(-1,-1)_LION1_DCM_LMZC.xml"
HY202103,D08,DCM_LMZC,-1,-1,20190712_113254,MZMCTE_LULAB_450_500,-0.5,1.080882e-12,1.944091e-11,0.005356431,1530.00503851,1579.99505304,6065,-53.174143298003976,-9.164733163409355,-18.863279684223887,44.00941013459462,1533.91908097,1555.08612011,4,3.54422,0.223348,-0.223348,-0.234777;-0.228815;-0.205944;-0.223856,1533.7833;1547.8328;1562.1827;1576.7916,0.954572;0.985266;0.974881;0.952893,7.95347,7.54806,8.60481,7.548059;7.744714;8.604810;7.916283,"data\HY202103\D08\20190712_113254\HY202103_D08_(-1,-1)_LION1_DCM_LMZC.xml"
HY202103,D08,DCM_LMZC,-1,-1,20190712_113254,MZMCTE_LULAB_450_500,0.0,1.080882e-12,1.944091e-11,0.005356431,1530.0063796,1579.99657643,6065,-54.45418920472296,-9.19758116883078,-18.945098964825593,45.25660803589218,1533.83225348,1554.95590799,4,3.54422,0.223348,-0.223348,-0.234777;-0.228815;-0.205944;-0.223856,1533.7833;1547.8328;1562.1827;1576.7916,0.954572;0.985266;0.974881;0.952893,7.95347,7.54806,8.60481,7.548059;7.744714;8.604810;7.916283,"data\HY202103\D08\20190712_113254\HY202103_D08_(-1,-1)_LION1_DCM_LMZC.xml"
HY202103,D08,DCM_LMZC,-1,-1,20190712_113254,MZMCTE_LULAB_450_500,0.5,1.080882e-12,1.944091e-11,0.005356431,1530.00090975,1579.99928751,6066,-52.36473165309475,-9.194020800650364,-18.93409271390398,43.17071085244439,1533.59406186,1554.8017151,4,3.54422,0.223348,-0.223348,-0.234777;-0.228815;-0.205944;-0.223856,1533.7833;1547.8328;1562.1827;1576.7916,0.954572;0.985266;0.974881;0.952893,7.95347,7.54806,8.60481,7.548059;7.744714;8.604810;7.916283,"data\HY202103\D08\20190712_113254\HY202103_D08_(-1,-1)_LION1_DCM_LMZC.xml"
HY202103,D08,DCM_LMZC,-3,-1,20190712_113254,MZMCTE_LULAB_450_500,-2.0,4.894235e-10,2.31547e-11,0.004992432,1530.00165815,1579.99214165,6065,-54.229263219017625,-10.23961531913336,-19.28919152291658,43.98964789988426,1530.16934423,1551.5042552,3,8.83297,0.219773,-0.219773,-0.219732;-0.200560;-0.239028,1543.7869;1557.8772;1572.4954,0.995226;0.988044;0.993567,20.199,18.4769,22.0208,20.099387;22.020781;18.476867,"data\HY202103\D08\20190712_113254\HY202103_D08_(-1,-3)_LION1_DCM_LMZC.xml"
HY202103,D08,DCM_LMZC,-3,-1,20190712_113254,MZMCTE_LULAB_450_500,-1.5,4.894235e-10,2.31547e-11,0.004992432,1530.00372416,1579.99375309,6065,-57.556268494309,-10.259823681282791,-19.274204243378385,47.29644481302621,1530.07558297,1551.34991192,3,8.83297,0.219773,-0.219773,-0.219732;-0.200560;-0.239028,1543.7869;1557.8772;1572.4954,0.995226;0.988044;0.993567,20.199,18.4769,22.0208,20.099387;22.020781;18.476867,"data\HY202103\D08\20190712_113254\HY202103_D08_(-1,-3)_LION1_DCM_LMZC.xml"
HY202103,D08,DCM_LMZC,-3,-1,20190712_113254,MZMCTE_LULAB_450_500,-1.0,4.894235e-10,2.31547e-11,0.004992432,1530.0012903,1579.99968624,6066,-53.12490866585557,-10.292252343758552,-19.172255114880198,42.83265632209702,1572.74671425,1551.50343648,3,8.83297,0.219773,-0.219773,-0.219732;-0.200560;-0.239028,1543.7869;1557.8772;1572.4954,0.995226;0.988044;0.993567,20.199,18.4769,22.0208,20.099387;22.020781;18.476867,"data\HY202103\D08\20190712_113254\HY202103_D08_(-1,-3)_LION1_DCM_LMZC.xml"
HY202103,D08,DCM_LMZC,-3,-1,20190712_113254,MZMCTE_LULAB_450_500,-0.5,4.894235e-10,2.31547e-11,0.004992432,1530.00279408,1579.99317893,6065,-50.9842144468409,-10.294046477168385,-19.125255547106285,40.690167969672515,1572.6389148,1551.02079423,3,8.83297,0.219773,-0.219773,-0.219732;-0.200560;-0.239028,1543.7869;1557.8772;1572.4954,0.995226;0.988044;0.993567,20.199,18.4769,22.0208,20.099387;22.020781;18.476867,"data\HY202103\D08\20190712_113254\HY202103_D08_(-1,-3)_LION1_DCM_LMZC.xml"
HY202103,D08,DCM_LMZC,-3,-1,20190712_113254,MZMCTE_LULAB_450_500,0.0,4.894235e-10,2.31547e-11,0.004992432,1530.00292684,1579.99312548,6065,-51.595216568925125,-10.330158783961693,-19.082985906723493,41.26505778496343,1572.50393597,1551.04540148,3,8.83297,0.219773,-0.219773,-0.219732;-0.200560;-0.239028,1543.7869;1557.8772;1572.4954,0.995226;0.988044;0.993567,20.199,18.4769,22.0208,20.099387;22.020781;18.476867,"data\HY202103\D08\20190712_113254\HY202103_D08_(-1,-3)_LION1_DCM_LMZC.xml"
HY202103,D08,DCM_LMZC,-3,-1,20190712_113254,MZMCTE_LULAB_450_500,0.5,4.894235e-10,2.31547e-11,0.004992432,1530.00228893,1579.99268259,6065,-52.03488845972979,-10.364770146807496,-19.04488277864152,41.6701183129223,1572.35157798,1551.02820152,3,8.83297,0.219773,-0.219773,-0.219732;-0.200560;-0.239028,1543.7869;1557.8772;1572.4954,0.995226;0.988044;0.993567,20.199,18.4769,22.0208,20.099387;22.020781;18.476867,"data\HY202103\D08\20190712_113254\HY202103_D08_(-1,-3)_LION1_DCM_LMZC.xml"
HY202103,D08,DCM_LMZC,3,-1,20190712_113254,MZMCTE_LULAB_450_500,-2.0,2.689357e-10,2.265391e-11,0.005288172,1530.00461067,1579.9948815,6065,-55.526825396825394,-10.708978387530998,-20.446692395759786,44.8178470092944,1575.62322855,1554.08041381,4,6.73674,0.237789,-0.237789,-0.232942;-0.220927;-0.245847;-0.251439,1532.2382;1546.3659;1560.4714;1575.1385,0.988886;0.994326;0.984907;0.991515,14.201,13.3964,15.2466,14.460159;15.246557;13.701079;13.396355,"data\HY202103\D08\20190712_113254\HY202103_D08_(-1,3)_LION1_DCM_LMZC.xml"
HY202103,D08,DCM_LMZC,3,-1,20190712_113254,MZMCTE_LULAB_450_500,-1.5,2.689357e-10,2.265391e-11,0.005288172,1530.00676359,1579.99713974,6065,-56.39798357977781,-10.72712962962963,-20.54687574514431,45.67085395014818,1532.59798148,1553.6136179,4,6.73674,0.237789,-0.237789,-0.232942;-0.220927;-0.245847;-0.251439,1532.2382;1546.3659;1560.4714;1575.1385,0.988886;0.994326;0.984907;0.991515,14.201,13.3964,15.2466,14.460159;15.246557;13.701079;13.396355,"data\HY202103\D08\20190712_113254\HY202103_D08_(-1,3)_LION1_DCM_LMZC.xml"
HY202103,D08,DCM_LMZC,3,-1,20190712_113254,MZMCTE_LULAB_450_500,-1.0,2.689357e-10,2.265391e-11,0.005288172,1530.00636235,1579.99658232,6065,-55.89786243386244,-10.76270105820106,-20.49771363224598,45.13516137566138,1575.39638084,1553.62920953,4,6.73674,0.237789,-0.237789,-0.232942;-0.220927;-0.245847;-0.251439,1532.2382;1546.3659;1560.4714;1575.1385,0.988886;0.994326;0.984907;0.991515,14.201,13.3964,15.2466,14.460159;15.246557;13.701079;13.396355,"data\HY202103\D08\20190712_113254\HY202103_D08_(-1,3)_LION1_DCM_LMZC.xml"
HY202103,D08,DCM_LMZC,3,-1,20190712_113254,MZMCTE_LULAB_450_500,-0.5,2.689357e-10,2.265391e-11,0.005288172,1530.00620079,1579.99631755,6065,-55.45049735449736,-10.833843915343916,-20.483183051720115,44.61665343915344,1575.28622705,1553.61285902,4,6.73674,0.237789,-0.237789,-0.232942;-0.220927;-0.245847;-0.251439,1532.2382;1546.3659;1560.4714;1575.1385,0.988886;0.994326;0.984907;0.991515,14.201,13.3964,15.2466,14.460159;15.246557;13.701079;13.396355,"data\HY202103\D08\20190712_113254\HY202103_D08_(-1,3)_LION1_DCM_LMZC.xml"
HY202103,D08,DCM_LMZC,3,-1,20190712_113254,MZMCTE_LULAB_450_500,0.0,2.689357e-10,2.265391e-11,0.005288172,1530.00069289,1579.99900003,6066,-58.144622331691295,-10.816420634920634,-20.51476987700425,47.32820169677066,1532.26344858,1553.16261667,4,6.73674,0.237789,-0.237789,-0.232942;-0.220927;-0.245847;-0.251439,1532.2382;1546.3659;1560.4714;1575.1385,0.988886;0.994326;0.984907;0.991515,14.201,13.3964,15.2466,14.460159;15.246557;13.701079;13.396355,"data\HY202103\D08\20190712_113254\HY202103_D08_(-1,3)_LION1_DCM_LMZC.xml"
HY202103,D08,DCM_LMZC,3,-1,20190712_113254,MZMCTE_LULAB_450_500,0.5,2.689357e-10,2.265391e-11,0.005288172,1530.00528833,1579.99570941,6065,-60.40727367268747,-10.852354497354497,-20.51585149399571,49.55491917533297,1532.09194762,1553.14294547,4,6.73674,0.237789,-0.237789,-0.232942;-0.220927;-0.245847;-0.251439,1532.2382;1546.3659;1560.4714;1575.1385,0.988886;0.994326;0.984907;0.991515,14.201,13.3964,15.2466,14.460159;15.246557;13.701079;13.396355,"data\HY202103\D08\20190712_113254\HY202103_D08_(-1,3)_LION1_DCM_LMZC.xml"
HY202103,D08,DCM_LMZC,-3,-3,20190712_113254,MZMCTE_LULAB_450_500,-2.0,5.6015e-10,9.217741e-12,0.004806489,1530.00573541,1579.99587177,6065,-56.315665148973466,-9.734851380733591,-18.78818265504052,46.58081376823988,1577.65007895,1555.73908316,4,5.58623,0.22586,-0.22586,-0.231854;-0.223890;-0.224696;-0.222999,1534.7003;1548.5583;1562.8760;1577.2198,0.975499;0.995221;0.989638;0.981472,12.3695,12.0468,12.5252,12.046849;12.475387;12.430643;12.525226,"data\HY202103\D08\20190712_113254\HY202103_D08_(-3,-3)_LION1_DCM_LMZC.xml"
HY202103,D08,DCM_LMZC,-3,-3,20190712_113254,MZMCTE_LULAB_450_500,-1.5,5.6015e-10,9.217741e-12,0.004806489,1530.00422943,1579.99460011,6065,-57.733015926045944,-9.741180653944406,-18.822989610309147,47.99183527210154,1577.53844175,1555.91911463,4,5.58623,0.22586,-0.22586,-0.231854;-0.223890;-0.224696;-0.222999,1534.7003;1548.5583;1562.8760;1577.2198,0.975499;0.995221;0.989638;0.981472,12.3695,12.0468,12.5252,12.046849;12.475387;12.430643;12.525226,"data\HY202103\D08\20190712_113254\HY202103_D08_(-3,-3)_LION1_DCM_LMZC.xml"
HY202103,D08,DCM_LMZC,-3,-3,20190712_113254,MZMCTE_LULAB_450_500,-1.0,5.6015e-10,9.217741e-12,0.004806489,1530.00537147,1579.99562383,6065,-58.254645752345226,-9.769848970948935,-18.848371292848807,48.48479678139629,1577.45453953,1555.77119506,4,5.58623,0.22586,-0.22586,-0.231854;-0.223890;-0.224696;-0.222999,1534.7003;1548.5583;1562.8760;1577.2198,0.975499;0.995221;0.989638;0.981472,12.3695,12.0468,12.5252,12.046849;12.475387;12.430643;12.525226,"data\HY202103\D08\20190712_113254\HY202103_D08_(-3,-3)_LION1_DCM_LMZC.xml"
HY202103,D08,DCM_LMZC,-3,-3,20190712_113254,MZMCTE_LULAB_450_500,-0.5,5.6015e-10,9.217741e-12,0.004806489,1530.00438693,1579.99448575,6065,-57.40139582509637,-9.658258103950047,-18.85783671609451,47.743137721146326,1577.37709139,1555.21752513,4,5.58623,0.22586,-0.22586,-0.231854;-0.223890;-0.224696;-0.222999,1534.7003;1548.5583;1562.8760;1577.2198,0.975499;0.995221;0.989638;0.981472,12.3695,12.0468,12.5252,12.046849;12.475387;12.430643;12.525226,"data\HY202103\D08\20190712_113254\HY202103_D08_(-3,-3)_LION1_DCM_LMZC.xml"
HY202103,D08,DCM_LMZC,-3,-3,20190712_113254,MZMCTE_LULAB_450_500,0.0,5.6015e-10,9.217741e-12,0.004806489,1530.00190907,1579.99187326,6065,-57.2416947023525,-9.711077747937257,-18.914131369112045,47.53061695441524,1534.74298327,1555.11613052,4,5.58623,0.22586,-0.22586,-0.231854;-0.223890;-0.224696;-0.222999,1534.7003;1548.5583;1562.8760;1577.2198,0.975499;0.995221;0.989638;0.981472,12.3695,12.0468,12.5252,12.046849;12.475387;12.430643;12.525226,"data\HY202103\D08\20190712_113254\HY202103_D08_(-3,-3)_LION1_DCM_LMZC.xml"
HY202103,D08,DCM_LMZC,-3,-3,20190712_113254,MZMCTE_LULAB_450_500,0.5,5.6015e-10,9.217741e-12,0.004806489,1530.00220892,1579.99209861,6065,-57.44389313358419,-9.686110744980137,-18.932675736852126,47.757782388604056,1577.06931691,1554.87698604,4,5.58623,0.22586,-0.22586,-0.231854;-0.223890;-0.224696;-0.222999,1534.7003;1548.5583;1562.8760;1577.2198,0.975499;0.995221;0.989638;0.981472,12.3695,12.0468,12.5252,12.046849;12.475387;12.430643;12.525226,"data\HY202103\D08\20190712_113254\HY202103_D08_(-3,-3)_LION1_DCM_LMZC.xml"
HY202103,D08,DCM_LMZC,0,-3,20190712_113254,MZMCTE_LULAB_450_500,-2.0,2.785752e-10,2.040064e-11,0.005238293,1530.00076304,1579.99964199,6066,-51.3785853957581,-10.306029529610182,-18.106429821475004,41.07255586614792,1541.26825624,1548.62683129,3,5.63855,0.244943,-0.244943,-0.239249;-0.246960;-0.248621,1540.8040;1554.9903;1569.2718,0.994696;0.985241;0.991182,11.5131,11.3396,11.7838,11.783846;11.415942;11.339631,"data\HY202103\D08\20190712_113254\HY202103_D08_(-3,0)_LION1_DCM_LMZC.xml"
HY202103,D08,DCM_LMZC,0,-3,20190712_113254,MZMCTE_LULAB_450_500,-1.5,2.785752e-10,2.040064e-11,0.005238293,1530.00460685,1579.995175,6065,-49.496351139571885,-10.305978427942813,-18.111526451089343,39.190372711629074,1541.15885386,1548.64727142,3,5.63855,0.244943,-0.244943,-0.239249;-0.246960;-0.248621,1540.8040;1554.9903;1569.2718,0.994696;0.985241;0.991182,11.5131,11.3396,11.7838,11.783846;11.415942;11.339631,"data\HY202103\D08\20190712_113254\HY202103_D08_(-3,0)_LION1_DCM_LMZC.xml"
HY202103,D08,DCM_LMZC,0,-3,20190712_113254,MZMCTE_LULAB_450_500,-1.0,2.785752e-10,2.040064e-11,0.005238293,1530.00312822,1579.99335126,6065,-50.01506157707814,-10.323264867021532,-18.120838189589747,39.69179671005661,1541.06005731,1548.62924796,3,5.63855,0.244943,-0.244943,-0.239249;-0.246960;-0.248621,1540.8040;1554.9903;1569.2718,0.994696;0.985241;0.991182,11.5131,11.3396,11.7838,11.783846;11.415942;11.339631,"data\HY202103\D08\20190712_113254\HY202103_D08_(-3,0)_LION1_DCM_LMZC.xml"
HY202103,D08,DCM_LMZC,0,-3,20190712_113254,MZMCTE_LULAB_450_500,-0.5,2.785752e-10,2.040064e-11,0.005238293,1530.00636316,1579.99661257,6065,-52.26760097423498,-10.357759613949792,-18.142616832562105,41.909841360285185,1540.92572373,1548.62445283,3,5.63855,0.244943,-0.244943,-0.239249;-0.246960;-0.248621,1540.8040;1554.9903;1569.2718,0.994696;0.985241;0.991182,11.5131,11.3396,11.7838,11.783846;11.415942;11.339631,"data\HY202103\D08\20190712_113254\HY202103_D08_(-3,0)_LION1_DCM_LMZC.xml"
HY202103,D08,DCM_LMZC,0,-3,20190712_113254,MZMCTE_LULAB_450_500,0.0,2.785752e-10,2.040064e-11,0.005238293,1530.00712753,1579.99766462,6065,-52.262926372465564,-10.39224018106535,-18.126057409873578,41.87068619140021,1540.82128839,1548.62532939,3,5.63855,0.244943,-0.244943,-0.239249;-0.246960;-0.248621,1540.8040;1554.9903;1569.2718,0.994696;0.985241;0.991182,11.5131,11.3396,11.7838,11.783846;11.415942;11.339631,"data\HY202103\D08\20190712_113254\HY202103_D08_(-3,0)_LION1_DCM_LMZC.xml"
HY202103,D08,DCM_LMZC,0,-3,20190712_113254,MZMCTE_LULAB_450_500,0.5,2.785752e-10,2.040064e-11,0.005238293,1530.00453277,1579.99493104,6065,-50.97942092512119,-10.440735290730618,-18.1529498630749,40.538685634390575,1540.6568197,1548.19761121,3,5.63855,0.244943,-0.244943,-0.239249;-0.246960;-0.248621,1540.8040;1554.9903;1569.2718,0.994696;0.985241;0.991182,11.5131,11.3396,11.7838,11.783846;11.415942;11.339631,"data\HY202103\D08\20190712_113254\HY202103_D08_(-3,0)_LION1_DCM_LMZC.xml"
HY202103,D08,DCM_LMZC,2,-3,20190712_113254,MZMCTE_LULAB_450_500,-2.0,1.991348e-09,1.152061e-11,0.00534096,1530.00797384,1579.99840028,6065,-53.70826569919599,-11.03303177701782,-19.27245698859803,42.67523392217817,1538.12240146,1559.37295081,3,3.16163,0.264677,-0.264677,-0.270987;-0.248712;-0.274331,1537.5911;1551.6385;1565.9184,0.993138;0.983721;0.979910,5.984,5.76244,6.356,5.833546;6.356004;5.762437,"data\HY202103\D08\20190712_113254\HY202103_D08_(-3,2)_LION1_DCM_LMZC.xml"
HY202103,D08,DCM_LMZC,2,-3,20190712_113254,MZMCTE_LULAB_450_500,-1.5,1.991348e-09,1.152061e-11,0.00534096,1530.0007098,1579.99938975,6066,-55.28070477911016,-11.07941625600284,-19.2999122185609,44.20128852310732,1538.02639226,1558.9345459,3,3.16163,0.264677,-0.264677,-0.270987;-0.248712;-0.274331,1537.5911;1551.6385;1565.9184,0.993138;0.983721;0.979910,5.984,5.76244,6.356,5.833546;6.356004;5.762437,"data\HY202103\D08\20190712_113254\HY202103_D08_(-3,2)_LION1_DCM_LMZC.xml"
HY202103,D08,DCM_LMZC,2,-3,20190712_113254,MZMCTE_LULAB_450_500,-1.0,1.991348e-09,1.152061e-11,0.00534096,1530.00007152,1579.99845407,6066,-55.50796868061779,-11.07036629193035,-19.36220992269249,44.437602388687445,1537.83209891,1558.4531903,3,3.16163,0.264677,-0.264677,-0.270987;-0.248712;-0.274331,1537.5911;1551.6385;1565.9184,0.993138;0.983721;0.979910,5.984,5.76244,6.356,5.833546;6.356004;5.762437,"data\HY202103\D08\20190712_113254\HY202103_D08_(-3,2)_LION1_DCM_LMZC.xml"
HY202103,D08,DCM_LMZC,2,-3,20190712_113254,MZMCTE_LULAB_450_500,-0.5,1.991348e-09,1.152061e-11,0.00534096,1530.0049632,1579.99510378,6065,-55.128564617433284,-11.07089569541036,-19.428147931567523,44.05766892202293,1537.73211753,1558.46638674,3,3.16163,0.264677,-0.264677,-0.270987;-0.248712;-0.274331,1537.5911;1551.6385;1565.9184,0.993138;0.983721;0.979910,5.984,5.76244,6.356,5.833546;6.356004;5.762437,"data\HY202103\D08\20190712_113254\HY202103_D08_(-3,2)_LION1_DCM_LMZC.xml"
HY202103,D08,DCM_LMZC,2,-3,20190712_113254,MZMCTE_LULAB_450_500,0.0,1.991348e-09,1.152061e-11,0.00534096,1530.00329543,1579.99321465,6065,-56.18753226008856,-11.07092106531206,-19.49681451810735,45.116611194776496,1537.60950191,1558.46467392,3,3.16163,0.264677,-0.264677,-0.270987;-0.248712;-0.274331,1537.5911;1551.6385;1565.9184,0.993138;0.983721;0.979910,5.984,5.76244,6.356,5.833546;6.356004;5.762437,"data\HY202103\D08\20190712_113254\HY202103_D08_(-3,2)_LION1_DCM_LMZC.xml"
HY202103,D08,DCM_LMZC,2,-3,20190712_113254,MZMCTE_LULAB_450_500,0.5,1.991348e-09,1.152061e-11,0.00534096,1530.00154576,1579.99167374,6065,-55.99832871184102,-11.070464824554064,-19.591897036472265,44.927863887286954,1537.43850655,1558.44653812,3,3.16163,0.264677,-0.264677,-0.270987;-0.248712;-0.274331,1537.5911;1551.6385;1565.9184,0.993138;0.983721;0.979910,5.984,5.76244,6.356,5.833546;6.356004;5.762437,"data\HY202103\D08\20190712_113254\HY202103_D08_(-3,2)_LION1_DCM_LMZC.xml"
HY202103,D08,DCM_LMZC,-1,-4,20190712_113254,MZMCTE_LULAB_450_500,-2.0,2.718284e-09,1.414949e-11,0.005056953,1530.00010827,1579.99833792,6066,-54.9076967148438,-9.737232804232805,-18.848406754872737,45.170463910611,1574.88221103,1553.21987333,4,13.5127,0.24246,-0.24246,-0.235178;-0.245955;-0.246682;-0.242025,1532.0519;1545.9133;1560.1258;1574.4259,0.991323;0.985501;0.976486;0.985794,27.8759,27.389,28.7288,28.728756;27.469967;27.389017;27.916056,"data\HY202103\D08\20190712_113254\HY202103_D08_(-4,-1)_LION1_DCM_LMZC.xml"
HY202103,D08,DCM_LMZC,-1,-4,20190712_113254,MZMCTE_LULAB_450_500,-1.5,2.718284e-09,1.414949e-11,0.005056953,1530.00265475,1579.99301103,6065,-55.074166070274835,-9.756269841269843,-18.854682942881723,45.317896229004994,1574.80059513,1553.2140403,4,13.5127,0.24246,-0.24246,-0.235178;-0.245955;-0.246682;-0.242025,1532.0519;1545.9133;1560.1258;1574.4259,0.991323;0.985501;0.976486;0.985794,27.8759,27.389,28.7288,28.728756;27.469967;27.389017;27.916056,"data\HY202103\D08\20190712_113254\HY202103_D08_(-4,-1)_LION1_DCM_LMZC.xml"
HY202103,D08,DCM_LMZC,-1,-4,20190712_113254,MZMCTE_LULAB_450_500,-1.0,2.718284e-09,1.414949e-11,0.005056953,1530.00443962,1579.99452509,6065,-54.000297297395186,-9.737677248677251,-18.843606979874156,44.262620048717935,1574.68372916,1553.19917752,4,13.5127,0.24246,-0.24246,-0.235178;-0.245955;-0.246682;-0.242025,1532.0519;1545.9133;1560.1258;1574.4259,0.991323;0.985501;0.976486;0.985794,27.8759,27.389,28.7288,28.728756;27.469967;27.389017;27.916056,"data\HY202103\D08\20190712_113254\HY202103_D08_(-4,-1)_LION1_DCM_LMZC.xml"
HY202103,D08,DCM_LMZC,-1,-4,20190712_113254,MZMCTE_LULAB_450_500,-0.5,2.718284e-09,1.414949e-11,0.005056953,1530.00201079,1579.9918688,6065,-53.28473396733427,-9.737677248677251,-18.86127372229669,43.54705671865702,1574.56281665,1553.22153986,4,13.5127,0.24246,-0.24246,-0.235178;-0.245955;-0.246682;-0.242025,1532.0519;1545.9133;1560.1258;1574.4259,0.991323;0.985501;0.976486;0.985794,27.8759,27.389,28.7288,28.728756;27.469967;27.389017;27.916056,"data\HY202103\D08\20190712_113254\HY202103_D08_(-4,-1)_LION1_DCM_LMZC.xml"
HY202103,D08,DCM_LMZC,-1,-4,20190712_113254,MZMCTE_LULAB_450_500,0.0,2.718284e-09,1.414949e-11,0.005056953,1530.00048012,1579.99904413,6066,-53.152030823201756,-9.755825396825399,-18.865433492150096,43.396205426376355,1574.45147814,1552.74285226,4,13.5127,0.24246,-0.24246,-0.235178;-0.245955;-0.246682;-0.242025,1532.0519;1545.9133;1560.1258;1574.4259,0.991323;0.985501;0.976486;0.985794,27.8759,27.389,28.7288,28.728756;27.469967;27.389017;27.916056,"data\HY202103\D08\20190712_113254\HY202103_D08_(-4,-1)_LION1_DCM_LMZC.xml"
HY202103,D08,DCM_LMZC,-1,-4,20190712_113254,MZMCTE_LULAB_450_500,0.5,2.718284e-09,1.414949e-11,0.005056953,1530.00032854,1579.99872722,6066,-52.015902320632314,-9.811603174603176,-18.873034643656094,42.204299146029136,1574.2653179,1553.20338664,4,13.5127,0.24246,-0.24246,-0.235178;-0.245955;-0.246682;-0.242025,1532.0519;1545.9133;1560.1258;1574.4259,0.991323;0.985501;0.976486;0.985794,27.8759,27.389,28.7288,28.728756;27.469967;27.389017;27.916056,"data\HY202103\D08\20190712_113254\HY202103_D08_(-4,-1)_LION1_DCM_LMZC.xml"
HY202103,D08,DCM_LMZC,-4,0,20190712_113254,MZMCTE_LULAB_450_500,-2.0,2.07831e-09,5.796121e-12,0.004971176,1530.00791869,1579.99831208,6065,-54.874254739789194,-10.983004039006133,-20.154915561353196,43.89125070078306,1579.39419314,1557.49302065,4,6.67702,0.240396,-0.240396,-0.235075;-0.228562;-0.265711;-0.232236,1536.2254;1550.1441;1564.4780;1578.9479,0.992252;0.996126;0.988127;0.987336,13.9371,12.5645,14.6066,14.201891;14.606571;12.564453;14.375495,"data\HY202103\D08\20190712_113254\HY202103_D08_(0,-4)_LION1_DCM_LMZC.xml"
HY202103,D08,DCM_LMZC,-4,0,20190712_113254,MZMCTE_LULAB_450_500,-1.5,2.07831e-09,5.796121e-12,0.004971176,1530.00540384,1579.99577051,6065,-54.65066713569254,-10.964949333107974,-20.182966690655622,43.68571780258456,1579.28109638,1557.46581415,4,6.67702,0.240396,-0.240396,-0.235075;-0.228562;-0.265711;-0.232236,1536.2254;1550.1441;1564.4780;1578.9479,0.992252;0.996126;0.988127;0.987336,13.9371,12.5645,14.6066,14.201891;14.606571;12.564453;14.375495,"data\HY202103\D08\20190712_113254\HY202103_D08_(0,-4)_LION1_DCM_LMZC.xml"
HY202103,D08,DCM_LMZC,-4,0,20190712_113254,MZMCTE_LULAB_450_500,-1.0,2.07831e-09,5.796121e-12,0.004971176,1530.0014016,1579.99171047,6065,-57.348531250663,-10.838783282352425,-20.23579303940896,46.50974796831058,1579.20899626,1557.37062797,4,6.67702,0.240396,-0.240396,-0.235075;-0.228562;-0.265711;-0.232236,1536.2254;1550.1441;1564.4780;1578.9479,0.992252;0.996126;0.988127;0.987336,13.9371,12.5645,14.6066,14.201891;14.606571;12.564453;14.375495,"data\HY202103\D08\20190712_113254\HY202103_D08_(0,-4)_LION1_DCM_LMZC.xml"
HY202103,D08,DCM_LMZC,-4,0,20190712_113254,MZMCTE_LULAB_450_500,-0.5,2.07831e-09,5.796121e-12,0.004971176,1530.00110569,1579.99970568,6066,-59.718835739897344,-10.892691489404307,-20.28469377652906,48.82614425049304,1579.08939792,1557.35305169,4,6.67702,0.240396,-0.240396,-0.235075;-0.228562;-0.265711;-0.232236,1536.2254;1550.1441;1564.4780;1578.9479,0.992252;0.996126;0.988127;0.987336,13.9371,12.5645,14.6066,14.201891;14.606571;12.564453;14.375495,"data\HY202103\D08\20190712_113254\HY202103_D08_(0,-4)_LION1_DCM_LMZC.xml"
HY202103,D08,DCM_LMZC,-4,0,20190712_113254,MZMCTE_LULAB_450_500,0.0,2.07831e-09,5.796121e-12,0.004971176,1530.0015736,1579.99167173,6065,-60.81772726773076,-10.856883921715173,-20.339555905356345,49.96084334601559,1578.95388291,1557.32917222,4,6.67702,0.240396,-0.240396,-0.235075;-0.228562;-0.265711;-0.232236,1536.2254;1550.1441;1564.4780;1578.9479,0.992252;0.996126;0.988127;0.987336,13.9371,12.5645,14.6066,14.201891;14.606571;12.564453;14.375495,"data\HY202103\D08\20190712_113254\HY202103_D08_(0,-4)_LION1_DCM_LMZC.xml"
HY202103,D08,DCM_LMZC,-4,0,20190712_113254,MZMCTE_LULAB_450_500,0.5,2.07831e-09,5.796121e-12,0.004971176,1530.00299129,1579.99328849,6065,-58.83400542430195,-11.002496528578707,-20.376362451805473,47.831508895723246,1578.79401594,1557.02497788,4,6.67702,0.240396,-0.240396,-0.235075;-0.228562;-0.265711;-0.232236,1536.2254;1550.1441;1564.4780;1578.9479,0.992252;0.996126;0.988127;0.987336,13.9371,12.5645,14.6066,14.201891;14.606571;12.564453;14.375495,"data\HY202103\D08\20190712_113254\HY202103_D08_(0,-4)_LION1_DCM_LMZC.xml"
HY202103,D08,DCM_LMZC,0,0,20190712_113254,MZMCTE_LULAB_450_500,-2.0,5.754345e-12,1.543508e-11,0.005455126,1530.00318825,1579.99353999,6065,-57.8429034810758,-9.783032478620967,-19.57261393659789,48.059871002454834,1577.15561666,1555.01870339,4,7.01502,0.231705,-0.231705,-0.232424;-0.239537;-0.235383;-0.219475,1533.5331;1547.7454;1561.9731;1576.7296,0.997642;0.997015;0.984116;0.990130,15.1541,14.6429,15.9814,15.091015;14.642908;14.901267;15.981351,"data\HY202103\D08\20190712_113254\HY202103_D08_(0,0)_LION1_DCM_LMZC.xml"
HY202103,D08,DCM_LMZC,0,0,20190712_113254,MZMCTE_LULAB_450_500,-1.5,5.754345e-12,1.543508e-11,0.005455126,1530.0074059,1579.99813451,6065,-55.37090621306537,-9.81967049483421,-19.59933262509369,45.551235718231155,1577.04986887,1555.0145606,4,7.01502,0.231705,-0.231705,-0.232424;-0.239537;-0.235383;-0.219475,1533.5331;1547.7454;1561.9731;1576.7296,0.997642;0.997015;0.984116;0.990130,15.1541,14.6429,15.9814,15.091015;14.642908;14.901267;15.981351,"data\HY202103\D08\20190712_113254\HY202103_D08_(0,0)_LION1_DCM_LMZC.xml"
HY202103,D08,DCM_LMZC,0,0,20190712_113254,MZMCTE_LULAB_450_500,-1.0,5.754345e-12,1.543508e-11,0.005455126,1530.00596305,1579.99624885,6065,-57.44330477771403,-9.800424569187687,-19.611602168216397,47.64288020852635,1576.97170022,1554.98821273,4,7.01502,0.231705,-0.231705,-0.232424;-0.239537;-0.235383;-0.219475,1533.5331;1547.7454;1561.9731;1576.7296,0.997642;0.997015;0.984116;0.990130,15.1541,14.6429,15.9814,15.091015;14.642908;14.901267;15.981351,"data\HY202103\D08\20190712_113254\HY202103_D08_(0,0)_LION1_DCM_LMZC.xml"
HY202103,D08,DCM_LMZC,0,0,20190712_113254,MZMCTE_LULAB_450_500,-0.5,5.754345e-12,1.543508e-11,0.005455126,1530.00482394,1579.99517612,6065,-58.19913120240731,-9.800816146737372,-19.609340166568494,48.39831505566994,1576.86896846,1555.00400431,4,7.01502,0.231705,-0.231705,-0.232424;-0.239537;-0.235383;-0.219475,1533.5331;1547.7454;1561.9731;1576.7296,0.997642;0.997015;0.984116;0.990130,15.1541,14.6429,15.9814,15.091015;14.642908;14.901267;15.981351,"data\HY202103\D08\20190712_113254\HY202103_D08_(0,0)_LION1_DCM_LMZC.xml"
HY202103,D08,DCM_LMZC,0,0,20190712_113254,MZMCTE_LULAB_450_500,0.0,5.754345e-12,1.543508e-11,0.005455126,1530.00511255,1579.99535572,6065,-56.21871927604222,-9.8374243310211,-19.62861139453175,46.381294945021125,1576.73346418,1554.96281202,4,7.01502,0.231705,-0.231705,-0.232424;-0.239537;-0.235383;-0.219475,1533.5331;1547.7454;1561.9731;1576.7296,0.997642;0.997015;0.984116;0.990130,15.1541,14.6429,15.9814,15.091015;14.642908;14.901267;15.981351,"data\HY202103\D08\20190712_113254\HY202103_D08_(0,0)_LION1_DCM_LMZC.xml"
HY202103,D08,DCM_LMZC,0,0,20190712_113254,MZMCTE_LULAB_450_500,0.5,5.754345e-12,1.543508e-11,0.005455126,1530.00351049,1579.99365059,6065,-57.07407528918786,-9.857816293898264,-19.660221792620636,47.21625899528959,1576.59614656,1555.03537751,4,7.01502,0.231705,-0.231705,-0.232424;-0.239537;-0.235383;-0.219475,1533.5331;1547.7454;1561.9731;1576.7296,0.997642;0.997015;0.984116;0.990130,15.1541,14.6429,15.9814,15.091015;14.642908;14.901267;15.981351,"data\HY202103\D08\20190712_113254\HY202103_D08_(0,0)_LION1_DCM_LMZC.xml"
HY202103,D08,DCM_LMZC,2,0,20190712_113254,MZMCTE_LULAB_450_500,-2.0,7.961963e-11,2.123519e-11,0.005282801,1530.00212878,1579.99226112,6065,-57.653901176598325,-8.911912387811412,-18.487234190449094,48.74198878878691,1578.82695196,1556.98228303,4,4.6293,0.246678,-0.246678,-0.238409;-0.251706;-0.233943;-0.262654,1535.1148;1549.2876;1563.5304;1578.3255,0.977286;0.991765;0.992853;0.992502,9.4028,8.81253,9.89407,9.708744;9.195855;9.894074;8.812535,"data\HY202103\D08\20190712_113254\HY202103_D08_(0,2)_LION1_DCM_LMZC.xml"
HY202103,D08,DCM_LMZC,2,0,20190712_113254,MZMCTE_LULAB_450_500,-1.5,7.961963e-11,2.123519e-11,0.005282801,1530.00622935,1579.99630763,6065,-54.39458325378795,-8.894832996019089,-18.523411551264942,45.49975025776886,1578.72051646,1556.93679898,4,4.6293,0.246678,-0.246678,-0.238409;-0.251706;-0.233943;-0.262654,1535.1148;1549.2876;1563.5304;1578.3255,0.977286;0.991765;0.992853;0.992502,9.4028,8.81253,9.89407,9.708744;9.195855;9.894074;8.812535,"data\HY202103\D08\20190712_113254\HY202103_D08_(0,2)_LION1_DCM_LMZC.xml"
HY202103,D08,DCM_LMZC,2,0,20190712_113254,MZMCTE_LULAB_450_500,-1.0,7.961963e-11,2.123519e-11,0.005282801,1530.0010959,1579.99972817,6066,-55.34072864844429,-8.916668192109455,-18.507424092583758,46.424060456334836,1578.60498039,1556.78317058,4,4.6293,0.246678,-0.246678,-0.238409;-0.251706;-0.233943;-0.262654,1535.1148;1549.2876;1563.5304;1578.3255,0.977286;0.991765;0.992853;0.992502,9.4028,8.81253,9.89407,9.708744;9.195855;9.894074;8.812535,"data\HY202103\D08\20190712_113254\HY202103_D08_(0,2)_LION1_DCM_LMZC.xml"
HY202103,D08,DCM_LMZC,2,0,20190712_113254,MZMCTE_LULAB_450_500,-0.5,7.961963e-11,2.123519e-11,0.005282801,1530.00549559,1579.99561858,6065,-57.383104288416575,-8.913851982522472,-18.57411796731046,48.4692523058941,1578.47340752,1556.90300467,4,4.6293,0.246678,-0.246678,-0.238409;-0.251706;-0.233943;-0.262654,1535.1148;1549.2876;1563.5304;1578.3255,0.977286;0.991765;0.992853;0.992502,9.4028,8.81253,9.89407,9.708744;9.195855;9.894074;8.812535,"data\HY202103\D08\20190712_113254\HY202103_D08_(0,2)_LION1_DCM_LMZC.xml"
HY202103,D08,DCM_LMZC,2,0,20190712_113254,MZMCTE_LULAB_450_500,0.0,7.961963e-11,2.123519e-11,0.005282801,1530.00617499,1579.99640726,6065,-56.23191728732642,-8.959788439417554,-18.615651404485114,47.27212884790886,1578.34678758,1556.47419935,4,4.6293,0.246678,-0.246678,-0.238409;-0.251706;-0.233943;-0.262654,1535.1148;1549.2876;1563.5304;1578.3255,0.977286;0.991765;0.992853;0.992502,9.4028,8.81253,9.89407,9.708744;9.195855;9.894074;8.812535,"data\HY202103\D08\20190712_113254\HY202103_D08_(0,2)_LION1_DCM_LMZC.xml"
HY202103,D08,DCM_LMZC,2,0,20190712_113254,MZMCTE_LULAB_450_500,0.5,7.961963e-11,2.123519e-11,0.005282801,1530.00231314,1579.99222301,6065,-54.619390883636775,-8.960056497096097,-18.629501170676726,45.65933438654068,1578.16422777,1556.45345986,4,4.6293,0.246678,-0.246678,-0.238409;-0.251706;-0.233943;-0.262654,1535.1148;1549.2876;1563.5304;1578.3255,0.977286;0.991765;0.992853;0.992502,9.4028,8.81253,9.89407,9.708744;9.195855;9.894074;8.812535,"data\HY202103\D08\20190712_113254\HY202103_D08_(0,2)_LION1_DCM_LMZC.xml"
HY202103,D08,DCM_LMZC,-1,2,20190712_113254,MZMCTE_LULAB_450_500,-2.0,4.573714e-11,2.1569e-11,0.00488411,1530.00491433,1579.99502109,6065,-56.23434391534391,-9.811603174603176,-19.36491037924531,46.422740740740736,1532.08352839,1553.62776052,4,4.77541,0.233078,-0.233078,-0.225445;-0.241217;-0.236637;-0.229015,1531.6490;1545.6688;1559.8378;1574.5210,0.994655;0.977056;0.991177;0.996799,10.2515,9.89859,10.5911,10.591066;9.898593;10.090160;10.425996,"data\HY202103\D08\20190712_113254\HY202103_D08_(2,-1)_LION1_DCM_LMZC.xml"
HY202103,D08,DCM_LMZC,-1,2,20190712_113254,MZMCTE_LULAB_450_500,-1.5,4.573714e-11,2.1569e-11,0.00488411,1530.00312584,1579.99334388,6065,-57.6216541005291,-9.830640211640214,-19.383532437388965,47.791013888888884,1532.00171272,1553.25582384,4,4.77541,0.233078,-0.233078,-0.225445;-0.241217;-0.236637;-0.229015,1531.6490;1545.6688;1559.8378;1574.5210,0.994655;0.977056;0.991177;0.996799,10.2515,9.89859,10.5911,10.591066;9.898593;10.090160;10.425996,"data\HY202103\D08\20190712_113254\HY202103_D08_(2,-1)_LION1_DCM_LMZC.xml"
HY202103,D08,DCM_LMZC,-1,2,20190712_113254,MZMCTE_LULAB_450_500,-1.0,4.573714e-11,2.1569e-11,0.00488411,1530.0031874,1579.99350173,6065,-58.213873928115305,-9.86693650793651,-19.37303355117688,48.3469374201788,1531.88170518,1553.17358477,4,4.77541,0.233078,-0.233078,-0.225445;-0.241217;-0.236637;-0.229015,1531.6490;1545.6688;1559.8378;1574.5210,0.994655;0.977056;0.991177;0.996799,10.2515,9.89859,10.5911,10.591066;9.898593;10.090160;10.425996,"data\HY202103\D08\20190712_113254\HY202103_D08_(2,-1)_LION1_DCM_LMZC.xml"
HY202103,D08,DCM_LMZC,-1,2,20190712_113254,MZMCTE_LULAB_450_500,-0.5,4.573714e-11,2.1569e-11,0.00488411,1530.00058524,1579.99934229,6066,-56.46471428571428,-9.885973544973545,-19.366623372190233,46.578740740740734,1531.76706769,1553.26150353,4,4.77541,0.233078,-0.233078,-0.225445;-0.241217;-0.236637;-0.229015,1531.6490;1545.6688;1559.8378;1574.5210,0.994655;0.977056;0.991177;0.996799,10.2515,9.89859,10.5911,10.591066;9.898593;10.090160;10.425996,"data\HY202103\D08\20190712_113254\HY202103_D08_(2,-1)_LION1_DCM_LMZC.xml"
HY202103,D08,DCM_LMZC,-1,2,20190712_113254,MZMCTE_LULAB_450_500,0.0,4.573714e-11,2.1569e-11,0.00488411,1530.00712811,1579.99742298,6065,-57.43269185046792,-9.904566137566139,-19.349618855032084,47.52812571290178,1531.66960115,1553.08717736,4,4.77541,0.233078,-0.233078,-0.225445;-0.241217;-0.236637;-0.229015,1531.6490;1545.6688;1559.8378;1574.5210,0.994655;0.977056;0.991177;0.996799,10.2515,9.89859,10.5911,10.591066;9.898593;10.090160;10.425996,"data\HY202103\D08\20190712_113254\HY202103_D08_(2,-1)_LION1_DCM_LMZC.xml"
HY202103,D08,DCM_LMZC,-1,2,20190712_113254,MZMCTE_LULAB_450_500,0.5,4.573714e-11,2.1569e-11,0.00488411,1530.0048203,1579.99476104,6065,-58.303352589342545,-9.941751322751324,-19.350941274418155,48.36160126659122,1531.5152859,1552.77230566,4,4.77541,0.233078,-0.233078,-0.225445;-0.241217;-0.236637;-0.229015,1531.6490;1545.6688;1559.8378;1574.5210,0.994655;0.977056;0.991177;0.996799,10.2515,9.89859,10.5911,10.591066;9.898593;10.090160;10.425996,"data\HY202103\D08\20190712_113254\HY202103_D08_(2,-1)_LION1_DCM_LMZC.xml"
HY202103,D08,DCM_LMZC,-3,2,20190712_113254,MZMCTE_LULAB_450_500,-2.0,1.951419e-09,7.340023e-12,0.00500029,1530.00301924,1579.99308701,6065,-51.69934186501648,-11.79813437904481,-20.03788968180881,39.90120748597167,1543.42046164,1550.46335477,3,6.84892,0.248403,-0.248403,-0.256620;-0.255164;-0.233424,1542.9559;1557.0235;1571.4876,0.963254;0.996592;0.970443,13.8119,13.3445,14.6706,13.344512;13.420610;14.670551,"data\HY202103\D08\20190712_113254\HY202103_D08_(2,-3)_LION1_DCM_LMZC.xml"
HY202103,D08,DCM_LMZC,-3,2,20190712_113254,MZMCTE_LULAB_450_500,-1.5,1.951419e-09,7.340023e-12,0.00500029,1530.00390645,1579.99409827,6065,-51.37351994657182,-11.815785007031215,-20.018521844821425,39.5577349395406,1571.85601834,1550.44788046,3,6.84892,0.248403,-0.248403,-0.256620;-0.255164;-0.233424,1542.9559;1557.0235;1571.4876,0.963254;0.996592;0.970443,13.8119,13.3445,14.6706,13.344512;13.420610;14.670551,"data\HY202103\D08\20190712_113254\HY202103_D08_(2,-3)_LION1_DCM_LMZC.xml"
HY202103,D08,DCM_LMZC,-3,2,20190712_113254,MZMCTE_LULAB_450_500,-1.0,1.951419e-09,7.340023e-12,0.00500029,1530.0053989,1579.99547116,6065,-49.51118971605517,-11.849080836501289,-19.999942359634986,37.662108879553884,1571.73959564,1550.1872541,3,6.84892,0.248403,-0.248403,-0.256620;-0.255164;-0.233424,1542.9559;1557.0235;1571.4876,0.963254;0.996592;0.970443,13.8119,13.3445,14.6706,13.344512;13.420610;14.670551,"data\HY202103\D08\20190712_113254\HY202103_D08_(2,-3)_LION1_DCM_LMZC.xml"
HY202103,D08,DCM_LMZC,-3,2,20190712_113254,MZMCTE_LULAB_450_500,-0.5,1.951419e-09,7.340023e-12,0.00500029,1530.00472807,1579.9950658,6065,-49.36418499724048,-11.869296412727998,-19.953195007307233,37.49488858451248,1571.62944486,1550.42403481,3,6.84892,0.248403,-0.248403,-0.256620;-0.255164;-0.233424,1542.9559;1557.0235;1571.4876,0.963254;0.996592;0.970443,13.8119,13.3445,14.6706,13.344512;13.420610;14.670551,"data\HY202103\D08\20190712_113254\HY202103_D08_(2,-3)_LION1_DCM_LMZC.xml"
HY202103,D08,DCM_LMZC,-3,2,20190712_113254,MZMCTE_LULAB_450_500,0.0,1.951419e-09,7.340023e-12,0.00500029,1530.0022379,1579.99230569,6065,-49.019703392698425,-11.902551896896245,-20.001008364781857,37.117151495802176,1557.04049444,1550.20029909,3,6.84892,0.248403,-0.248403,-0.256620;-0.255164;-0.233424,1542.9559;1557.0235;1571.4876,0.963254;0.996592;0.970443,13.8119,13.3445,14.6706,13.344512;13.420610;14.670551,"data\HY202103\D08\20190712_113254\HY202103_D08_(2,-3)_LION1_DCM_LMZC.xml"
HY202103,D08,DCM_LMZC,-3,2,20190712_113254,MZMCTE_LULAB_450_500,0.5,1.951419e-09,7.340023e-12,0.00500029,1530.00479908,1579.99515363,6065,-49.36145507033846,-11.920092402104071,-19.9155725035644,37.44136266823439,1556.87779109,1550.00622927,3,6.84892,0.248403,-0.248403,-0.256620;-0.255164;-0.233424,1542.9559;1557.0235;1571.4876,0.963254;0.996592;0.970443,13.8119,13.3445,14.6706,13.344512;13.420610;14.670551,"data\HY202103\D08\20190712_113254\HY202103_D08_(2,-3)_LION1_DCM_LMZC.xml"
HY202103,D08,DCM_LMZC,2,2,20190712_113254,MZMCTE_LULAB_450_500,-2.0,3.995418e-10,2.252873e-11,0.005182757,1530.00437107,1579.99473167,6065,-56.27651131624304,-10.039863139207888,-19.22866918281223,46.23664817703515,1579.97770778,1557.82857484,4,9.00718,0.237605,-0.237605,-0.253944;-0.250689;-0.235732;-0.210054,1536.2412;1550.4887;1564.7403;1579.5620,0.988121;0.987968;0.990052;0.988396,19.0611,17.7346,21.4401,17.734574;17.964855;19.104743;21.440133,"data\HY202103\D08\20190712_113254\HY202103_D08_(2,2)_LION1_DCM_LMZC.xml"
HY202103,D08,DCM_LMZC,2,2,20190712_113254,MZMCTE_LULAB_450_500,-1.5,3.995418e-10,2.252873e-11,0.005182757,1530.00201878,1579.99197125,6065,-54.6197520541287,-10.102661214632446,-19.311450981521656,44.517090839496255,1536.63319748,1557.29644015,4,9.00718,0.237605,-0.237605,-0.253944;-0.250689;-0.235732;-0.210054,1536.2412;1550.4887;1564.7403;1579.5620,0.988121;0.987968;0.990052;0.988396,19.0611,17.7346,21.4401,17.734574;17.964855;19.104743;21.440133,"data\HY202103\D08\20190712_113254\HY202103_D08_(2,2)_LION1_DCM_LMZC.xml"
HY202103,D08,DCM_LMZC,2,2,20190712_113254,MZMCTE_LULAB_450_500,-1.0,3.995418e-10,2.252873e-11,0.005182757,1530.00604385,1579.99636983,6065,-55.522047525558975,-10.021320916678633,-19.38053442378624,45.50072660888034,1579.73253772,1557.7887003,4,9.00718,0.237605,-0.237605,-0.253944;-0.250689;-0.235732;-0.210054,1536.2412;1550.4887;1564.7403;1579.5620,0.988121;0.987968;0.990052;0.988396,19.0611,17.7346,21.4401,17.734574;17.964855;19.104743;21.440133,"data\HY202103\D08\20190712_113254\HY202103_D08_(2,2)_LION1_DCM_LMZC.xml"
HY202103,D08,DCM_LMZC,2,2,20190712_113254,MZMCTE_LULAB_450_500,-0.5,3.995418e-10,2.252873e-11,0.005182757,1530.00350754,1579.9937028,6065,-56.46324297778662,-10.050955652758567,-19.457077589832252,46.41228732502805,1579.66180865,1557.29831854,4,9.00718,0.237605,-0.237605,-0.253944;-0.250689;-0.235732;-0.210054,1536.2412;1550.4887;1564.7403;1579.5620,0.988121;0.987968;0.990052;0.988396,19.0611,17.7346,21.4401,17.734574;17.964855;19.104743;21.440133,"data\HY202103\D08\20190712_113254\HY202103_D08_(2,2)_LION1_DCM_LMZC.xml"
HY202103,D08,DCM_LMZC,2,2,20190712_113254,MZMCTE_LULAB_450_500,0.0,3.995418e-10,2.252873e-11,0.005182757,1530.00098137,1579.99982427,6066,-56.76927580274169,-10.052736102335281,-19.533289745161717,46.71653970040641,1579.56582488,1557.38666931,4,9.00718,0.237605,-0.237605,-0.253944;-0.250689;-0.235732;-0.210054,1536.2412;1550.4887;1564.7403;1579.5620,0.988121;0.987968;0.990052;0.988396,19.0611,17.7346,21.4401,17.734574;17.964855;19.104743;21.440133,"data\HY202103\D08\20190712_113254\HY202103_D08_(2,2)_LION1_DCM_LMZC.xml"
HY202103,D08,DCM_LMZC,2,2,20190712_113254,MZMCTE_LULAB_450_500,0.5,3.995418e-10,2.252873e-11,0.005182757,1530.00752525,1579.99775797,6065,-53.46480423280424,-10.051322726788742,-19.596583843362993,43.4134815060155,1536.09948845,1557.3354376,4,9.00718,0.237605,-0.237605,-0.253944;-0.250689;-0.235732;-0.210054,1536.2412;1550.4887;1564.7403;1579.5620,0.988121;0.987968;0.990052;0.988396,19.0611,17.7346,21.4401,17.734574;17.964855;19.104743;21.440133,"data\HY202103\D08\20190712_113254\HY202103_D08_(2,2)_LION1_DCM_LMZC.xml"
HY202103,D08,DCM_LMZC,0,3,20190712_113254,MZMCTE_LULAB_450_500,-2.0,8.534919e-10,4.301856e-12,0.005047702,1530.00490273,1579.99532802,6065,-54.45465524295865,-10.228689021934276,-20.010918945678313,44.22596622102438,1533.77461127,1554.9544817,4,7.0674,0.229612,-0.229612,-0.227778;-0.197897;-0.240494;-0.252278,1533.3351;1547.4312;1561.5814;1576.2490,0.993595;0.964269;0.998816;0.980511,15.5177,14.0072,17.8562,15.513810;17.856242;14.693516;14.007158,"data\HY202103\D08\20190712_113254\HY202103_D08_(3,0)_LION1_DCM_LMZC.xml"
HY202103,D08,DCM_LMZC,0,3,20190712_113254,MZMCTE_LULAB_450_500,-1.5,8.534919e-10,4.301856e-12,0.005047702,1530.0001893,1579.99873862,6066,-56.13410754061744,-10.243674876191303,-20.065787830869194,45.89043266442614,1533.67359086,1554.76817801,4,7.0674,0.229612,-0.229612,-0.227778;-0.197897;-0.240494;-0.252278,1533.3351;1547.4312;1561.5814;1576.2490,0.993595;0.964269;0.998816;0.980511,15.5177,14.0072,17.8562,15.513810;17.856242;14.693516;14.007158,"data\HY202103\D08\20190712_113254\HY202103_D08_(3,0)_LION1_DCM_LMZC.xml"
HY202103,D08,DCM_LMZC,0,3,20190712_113254,MZMCTE_LULAB_450_500,-1.0,8.534919e-10,4.301856e-12,0.005047702,1530.00281074,1579.9926616,6065,-56.44456355841358,-10.264357239666719,-20.07191711197409,46.180206318746855,1533.58793189,1554.62223433,4,7.0674,0.229612,-0.229612,-0.227778;-0.197897;-0.240494;-0.252278,1533.3351;1547.4312;1561.5814;1576.2490,0.993595;0.964269;0.998816;0.980511,15.5177,14.0072,17.8562,15.513810;17.856242;14.693516;14.007158,"data\HY202103\D08\20190712_113254\HY202103_D08_(3,0)_LION1_DCM_LMZC.xml"
HY202103,D08,DCM_LMZC,0,3,20190712_113254,MZMCTE_LULAB_450_500,-0.5,8.534919e-10,4.301856e-12,0.005047702,1530.00393973,1579.99440582,6065,-55.482406366103795,-10.27674936250034,-20.081657024827024,45.205657003603456,1533.4608514,1554.79706249,4,7.0674,0.229612,-0.229612,-0.227778;-0.197897;-0.240494;-0.252278,1533.3351;1547.4312;1561.5814;1576.2490,0.993595;0.964269;0.998816;0.980511,15.5177,14.0072,17.8562,15.513810;17.856242;14.693516;14.007158,"data\HY202103\D08\20190712_113254\HY202103_D08_(3,0)_LION1_DCM_LMZC.xml"
HY202103,D08,DCM_LMZC,0,3,20190712_113254,MZMCTE_LULAB_450_500,0.0,8.534919e-10,4.301856e-12,0.005047702,1530.00593639,1579.99635112,6065,-56.438550298868,-10.297733578924525,-20.071657249579307,46.14081671994347,1533.33442314,1554.63373107,4,7.0674,0.229612,-0.229612,-0.227778;-0.197897;-0.240494;-0.252278,1533.3351;1547.4312;1561.5814;1576.2490,0.993595;0.964269;0.998816;0.980511,15.5177,14.0072,17.8562,15.513810;17.856242;14.693516;14.007158,"data\HY202103\D08\20190712_113254\HY202103_D08_(3,0)_LION1_DCM_LMZC.xml"
HY202103,D08,DCM_LMZC,0,3,20190712_113254,MZMCTE_LULAB_450_500,0.5,8.534919e-10,4.301856e-12,0.005047702,1530.00658203,1579.99714458,6065,-58.52421687198056,-10.316913403167266,-20.118912638208016,48.20730346881329,1533.20684848,1554.31330807,4,7.0674,0.229612,-0.229612,-0.227778;-0.197897;-0.240494;-0.252278,1533.3351;1547.4312;1561.5814;1576.2490,0.993595;0.964269;0.998816;0.980511,15.5177,14.0072,17.8562,15.513810;17.856242;14.693516;14.007158,"data\HY202103\D08\20190712_113254\HY202103_D08_(3,0)_LION1_DCM_LMZC.xml"
