Repository: dw7566/project

###### Silicon Photonics Data Analysis Automation Pipeline

### Contents

1. [Introduction](#1-introduction)
2. [Project Information](#2-project-information)
3. [Installation and Usage](#3-installation-and-usage)
4. [Module Descriptions](#4-module-descriptions)
5. [Output Examples](#5-output-examples)
6. [CSV Column Definitions](#6-csv-column-definitions)
7. [Configuration](#7-configuration)
8. [Project Structure](#8-project-structure)

---

##### Thank you for looking at our project. SPDAP stands for "Silicon Photonics Data Analysis Automation Pipeline."

File: res/csv/D23/D23_mzm_summary.csv (part 3 of 3)
lot,wafer,test_site,die_column,die_row,timestamp,device_name,dc_bias_v,current_at_minus_1v_a,current_at_0v_a,current_at_plus_1v_a,wavelength_start_nm,wavelength_stop_nm,point_count,il_min_db,il_max_db,il_mean_db,extinction_ratio_db,wavelength_at_min_il_nm,wavelength_at_max_il_nm,modulation_null_count,modulation_fsr_nm,modulation_mean_abs_dlambda_dv_nm_per_v,modulation_mean_dlambda_dv_nm_per_v,modulation_dlambda_dv_by_null_nm_per_v,modulation_null_wavelengths_0v_nm,modulation_r2_by_null,vpi_mean_v,vpi_min_v,vpi_max_v,vpi_by_null_v,source_file
HY202103,D23,DCM_LMZO,-4,0,20190603_204847,MZMOTE_LULAB_380_500,-1.5,1.758982e-07,1.381105e-10,0.00446655,1279.9834,1340.0022,6000,-44.63065719604492,-7.1444878578186035,-18.588929223060607,37.48616933822632,1333.5282,1298.7825,7,3.00962,0.115998,-0.115835,-0.126989;-0.142349;-0.131846;-0.135834;-0.140611;-0.133789;0.000571,1284.3253;1293.8504;1303.4747;1313.3162;1323.2673;1333.3182;1339.9641,0.992658;0.990891;0.920973;0.967781;0.922691;0.898330;0.017143,385.755,10.5713,2633.42,11.849976;10.571315;11.413428;11.078289;10.701915;11.247684;2633.420191,"data\HY202103\D23\20190603_204847\HY202103_D23_(0,-4)_LION1_DCM_LMZO.xml"
HY202103,D23,DCM_LMZO,-4,0,20190603_204847,MZMOTE_LULAB_380_500,-1.0,1.758982e-07,1.381105e-10,0.00446655,1279.9839,1340.0024,6000,-44.60344314575195,-7.2057085037231445,-18.557412906885148,37.39773464202881,1333.4801,1298.782,7,3.00962,0.115998,-0.115835,-0.126989;-0.142349;-0.131846;-0.135834;-0.140611;-0.133789;0.000571,1284.3253;1293.8504;1303.4747;1313.3162;1323.2673;1333.3182;1339.9641,0.992658;0.990891;0.920973;0.967781;0.922691;0.898330;0.017143,385.755,10.5713,2633.42,11.849976;10.571315;11.413428;11.078289;10.701915;11.247684;2633.420191,"data\HY202103\D23\20190603_204847\HY202103_D23_(0,-4)_LION1_DCM_LMZO.xml"
HY202103,D23,DCM_LMZO,-4,0,20190603_204847,MZMOTE_LULAB_380_500,-0.5,1.758982e-07,1.381105e-10,0.00446655,1279.9839,1340.0064,6000,-44.501670837402344,-7.136899948120117,-18.548500839153924,37.36477088928223,1333.4418,1298.7822,7,3.00962,0.115998,-0.115835,-0.126989;-0.142349;-0.131846;-0.135834;-0.140611;-0.133789;0.000571,1284.3253;1293.8504;1303.4747;1313.3162;1323.2673;1333.3182;1339.9641,0.992658;0.990891;0.920973;0.967781;0.922691;0.898330;0.017143,385.755,10.5713,2633.42,11.849976;10.571315;11.413428;11.078289;10.701915;11.247684;2633.420191,"data\HY202103\D23\20190603_204847\HY202103_D23_(0,-4)_LION1_DCM_LMZO.xml"
HY202103,D23,DCM_LMZO,-4,0,20190603_204847,MZMOTE_LULAB_380_500,0.0,1.758982e-07,1.381105e-10,0.00446655,1279.9838,1340.0054,6000,-44.31052780151367,-7.156093120574951,-18.569180837631226,37.15443468093872,1333.3185,1298.7818,7,3.00962,0.115998,-0.115835,-0.126989;-0.142349;-0.131846;-0.135834;-0.140611;-0.133789;0.000571,1284.3253;1293.8504;1303.4747;1313.3162;1323.2673;1333.3182;1339.9641,0.992658;0.990891;0.920973;0.967781;0.922691;0.898330;0.017143,385.755,10.5713,2633.42,11.849976;10.571315;11.413428;11.078289;10.701915;11.247684;2633.420191,"data\HY202103\D23\20190603_204847\HY202103_D23_(0,-4)_LION1_DCM_LMZO.xml"
HY202103,D23,DCM_LMZO,-4,0,20190603_204847,MZMOTE_LULAB_380_500,0.5,1.758982e-07,1.381105e-10,0.00446655,1279.9838,1340.0048,6000,-44.4138069152832,-7.201634883880615,-18.54120228457451,37.21217203140259,1333.2036,1298.781,7,3.00962,0.115998,-0.115835,-0.126989;-0.142349;-0.131846;-0.135834;-0.140611;-0.133789;0.000571,1284.3253;1293.8504;1303.4747;1313.3162;1323.2673;1333.3182;1339.9641,0.992658;0.990891;0.920973;0.967781;0.922691;0.898330;0.017143,385.755,10.5713,2633.42,11.849976;10.571315;11.413428;11.078289;10.701915;11.247684;2633.420191,"data\HY202103\D23\20190603_204847\HY202103_D23_(0,-4)_LION1_DCM_LMZO.xml"
HY202103,D23,DCM_LMZO,0,0,20190603_204847,MZMOTE_LULAB_380_500,-2.0,2.389178e-07,1.45191e-10,0.00438493,1279.9823,1340.0,6000,-42.462215423583984,-5.944893836975098,-16.489032648801803,36.51732158660889,1335.3871,1300.2285,6,3.96282,0.122892,-0.122892,-0.114303;-0.107646;-0.121589;-0.127949;-0.117857;-0.148011,1285.4885;1295.0828;1304.8901;1314.8552;1324.8535;1335.1133,0.882636;0.966430;0.994858;0.956847;0.955686;0.959027,16.2871,13.3869,18.4068,17.334737;18.406771;16.296022;15.485988;16.811964;13.386872,"data\HY202103\D23\20190603_204847\HY202103_D23_(0,0)_LION1_DCM_LMZO.xml"
HY202103,D23,DCM_LMZO,0,0,20190603_204847,MZMOTE_LULAB_380_500,-1.5,2.389178e-07,1.45191e-10,0.00438493,1279.9825,1340.0017,6000,-42.384010314941406,-5.960148334503174,-16.504440425634385,36.42386198043823,1335.345,1300.2272,6,3.96282,0.122892,-0.122892,-0.114303;-0.107646;-0.121589;-0.127949;-0.117857;-0.148011,1285.4885;1295.0828;1304.8901;1314.8552;1324.8535;1335.1133,0.882636;0.966430;0.994858;0.956847;0.955686;0.959027,16.2871,13.3869,18.4068,17.334737;18.406771;16.296022;15.485988;16.811964;13.386872,"data\HY202103\D23\20190603_204847\HY202103_D23_(0,0)_LION1_DCM_LMZO.xml"
HY202103,D23,DCM_LMZO,0,0,20190603_204847,MZMOTE_LULAB_380_500,-1.0,2.389178e-07,1.45191e-10,0.00438493,1279.9827,1340.0009,6000,-42.40007781982422,-5.954001426696777,-16.52440253432592,36.44607639312744,1335.2771,1300.2266,6,3.96282,0.122892,-0.122892,-0.114303;-0.107646;-0.121589;-0.127949;-0.117857;-0.148011,1285.4885;1295.0828;1304.8901;1314.8552;1324.8535;1335.1133,0.882636;0.966430;0.994858;0.956847;0.955686;0.959027,16.2871,13.3869,18.4068,17.334737;18.406771;16.296022;15.485988;16.811964;13.386872,"data\HY202103\D23\20190603_204847\HY202103_D23_(0,0)_LION1_DCM_LMZO.xml"
HY202103,D23,DCM_LMZO,0,0,20190603_204847,MZMOTE_LULAB_380_500,-0.5,2.389178e-07,1.45191e-10,0.00438493,1279.9825,1339.9993,6000,-42.29329299926758,-5.969940185546875,-16.536350816011428,36.3233528137207,1335.2291,1300.2282,6,3.96282,0.122892,-0.122892,-0.114303;-0.107646;-0.121589;-0.127949;-0.117857;-0.148011,1285.4885;1295.0828;1304.8901;1314.8552;1324.8535;1335.1133,0.882636;0.966430;0.994858;0.956847;0.955686;0.959027,16.2871,13.3869,18.4068,17.334737;18.406771;16.296022;15.485988;16.811964;13.386872,"data\HY202103\D23\20190603_204847\HY202103_D23_(0,0)_LION1_DCM_LMZO.xml"
HY202103,D23,DCM_LMZO,0,0,20190603_204847,MZMOTE_LULAB_380_500,0.0,2.389178e-07,1.45191e-10,0.00438493,1279.9829,1340.0008,6000,-42.82600784301758,-5.988981246948242,-16.55442706187566,36.837026596069336,1335.0664,1300.2271,6,3.96282,0.122892,-0.122892,-0.114303;-0.107646;-0.121589;-0.127949;-0.117857;-0.148011,1285.4885;1295.0828;1304.8901;1314.8552;1324.8535;1335.1133,0.882636;0.966430;0.994858;0.956847;0.955686;0.959027,16.2871,13.3869,18.4068,17.334737;18.406771;16.296022;15.485988;16.811964;13.386872,"data\HY202103\D23\20190603_204847\HY202103_D23_(0,0)_LION1_DCM_LMZO.xml"
HY202103,D23,DCM_LMZO,0,0,20190603_204847,MZMOTE_LULAB_380_500,0.5,2.389178e-07,1.45191e-10,0.00438493,1279.9834,1340.0034,6000,-42.863502502441406,-6.038320541381836,-16.57007775259018,36.82518196105957,1335.046,1300.2268,6,3.96282,0.122892,-0.122892,-0.114303;-0.107646;-0.121589;-0.127949;-0.117857;-0.148011,1285.4885;1295.0828;1304.8901;1314.8552;1324.8535;1335.1133,0.882636;0.966430;0.994858;0.956847;0.955686;0.959027,16.2871,13.3869,18.4068,17.334737;18.406771;16.296022;15.485988;16.811964;13.386872,"data\HY202103\D23\20190603_204847\HY202103_D23_(0,0)_LION1_DCM_LMZO.xml"
HY202103,D23,DCM_LMZO,2,0,20190603_204847,MZMOTE_LULAB_380_500,-2.0,1.709376e-07,1.366023e-10,0.003800664,1279.9833,1339.9999,6000,-42.94475173950195,-5.832964897155762,-16.842322362740834,37.11178684234619,1334.3715,1299.5284,6,4.40809,0.12857,-0.12857,-0.150354;-0.135040;-0.112731;-0.134217;-0.115594;-0.123480,1284.5749;1294.1785;1303.9455;1313.7393;1323.8081;1334.1271,0.934412;0.974608;0.851533;0.948369;0.955899;0.919619,17.3116,14.659,19.5513,14.659006;16.321419;19.551286;16.421482;19.067071;17.849404,"data\HY202103\D23\20190603_204847\HY202103_D23_(0,2)_LION1_DCM_LMZO.xml"
HY202103,D23,DCM_LMZO,2,0,20190603_204847,MZMOTE_LULAB_380_500,-1.5,1.709376e-07,1.366023e-10,0.003800664,1279.9825,1340.0029,6000,-42.88862228393555,-5.808645725250244,-16.856654330094656,37.0799765586853,1334.3597,1299.5266,6,4.40809,0.12857,-0.12857,-0.150354;-0.135040;-0.112731;-0.134217;-0.115594;-0.123480,1284.5749;1294.1785;1303.9455;1313.7393;1323.8081;1334.1271,0.934412;0.974608;0.851533;0.948369;0.955899;0.919619,17.3116,14.659,19.5513,14.659006;16.321419;19.551286;16.421482;19.067071;17.849404,"data\HY202103\D23\20190603_204847\HY202103_D23_(0,2)_LION1_DCM_LMZO.xml"
HY202103,D23,DCM_LMZO,2,0,20190603_204847,MZMOTE_LULAB_380_500,-1.0,1.709376e-07,1.366023e-10,0.003800664,1279.983,1340.0045,6000,-42.72396469116211,-5.85498571395874,-16.85389373731613,36.86897897720337,1334.1951,1299.5266,6,4.40809,0.12857,-0.12857,-0.150354;-0.135040;-0.112731;-0.134217;-0.115594;-0.123480,1284.5749;1294.1785;1303.9455;1313.7393;1323.8081;1334.1271,0.934412;0.974608;0.851533;0.948369;0.955899;0.919619,17.3116,14.659,19.5513,14.659006;16.321419;19.551286;16.421482;19.067071;17.849404,"data\HY202103\D23\20190603_204847\HY202103_D23_(0,2)_LION1_DCM_LMZO.xml"
HY202103,D23,DCM_LMZO,2,0,20190603_204847,MZMOTE_LULAB_380_500,-0.5,1.709376e-07,1.366023e-10,0.003800664,1279.9833,1340.0087,6000,-42.84925842285156,-5.840912342071533,-16.8501204003493,37.00834608078003,1334.1945,1298.9144,6,4.40809,0.12857,-0.12857,-0.150354;-0.135040;-0.112731;-0.134217;-0.115594;-0.123480,1284.5749;1294.1785;1303.9455;1313.7393;1323.8081;1334.1271,0.934412;0.974608;0.851533;0.948369;0.955899;0.919619,17.3116,14.659,19.5513,14.659006;16.321419;19.551286;16.421482;19.067071;17.849404,"data\HY202103\D23\20190603_204847\HY202103_D23_(0,2)_LION1_DCM_LMZO.xml"
HY202103,D23,DCM_LMZO,2,0,20190603_204847,MZMOTE_LULAB_380_500,0.0,1.709376e-07,1.366023e-10,0.003800664,1279.984,1340.0089,6000,-43.076881408691406,-5.8548173904418945,-16.859334338744482,37.22206401824951,1334.1226,1298.914,6,4.40809,0.12857,-0.12857,-0.150354;-0.135040;-0.112731;-0.134217;-0.115594;-0.123480,1284.5749;1294.1785;1303.9455;1313.7393;1323.8081;1334.1271,0.934412;0.974608;0.851533;0.948369;0.955899;0.919619,17.3116,14.659,19.5513,14.659006;16.321419;19.551286;16.421482;19.067071;17.849404,"data\HY202103\D23\20190603_204847\HY202103_D23_(0,2)_LION1_DCM_LMZO.xml"
HY202103,D23,DCM_LMZO,2,0,20190603_204847,MZMOTE_LULAB_380_500,0.5,1.709376e-07,1.366023e-10,0.003800664,1279.9831,1340.0034,6000,-42.9658088684082,-5.880402565002441,-16.871471367915472,37.08540630340576,1334.0822,1298.9135,6,4.40809,0.12857,-0.12857,-0.150354;-0.135040;-0.112731;-0.134217;-0.115594;-0.123480,1284.5749;1294.1785;1303.9455;1313.7393;1323.8081;1334.1271,0.934412;0.974608;0.851533;0.948369;0.955899;0.919619,17.3116,14.659,19.5513,14.659006;16.321419;19.551286;16.421482;19.067071;17.849404,"data\HY202103\D23\20190603_204847\HY202103_D23_(0,2)_LION1_DCM_LMZO.xml"
HY202103,D23,DCM_LMZO,-1,2,20190603_204847,MZMOTE_LULAB_380_500,-2.0,1.885348e-07,1.380267e-10,0.004698496,1279.9827,1339.9992,6000,-43.15880584716797,-6.021224498748779,-16.903621332883834,37.13758134841919,1335.5257,1300.2672,6,3.93695,0.133894,-0.133894,-0.120909;-0.144166;-0.118794;-0.123217;-0.126211;-0.170069,1285.6321;1295.3319;1305.0236;1315.0265;1325.0001;1335.1437,0.986749;0.981830;0.986641;0.948547;0.968039;0.928683,14.942,11.5746,16.5705,16.280690;13.654252;16.570452;15.975659;15.596646;11.574596,"data\HY202103\D23\20190603_204847\HY202103_D23_(2,-1)_LION1_DCM_LMZO.xml"
HY202103,D23,DCM_LMZO,-1,2,20190603_204847,MZMOTE_LULAB_380_500,-1.5,1.885348e-07,1.380267e-10,0.004698496,1279.983,1340.005,6000,-43.00545883178711,-6.006521224975586,-16.90251920779546,36.99893760681152,1335.3647,1300.2265,6,3.93695,0.133894,-0.133894,-0.120909;-0.144166;-0.118794;-0.123217;-0.126211;-0.170069,1285.6321;1295.3319;1305.0236;1315.0265;1325.0001;1335.1437,0.986749;0.981830;0.986641;0.948547;0.968039;0.928683,14.942,11.5746,16.5705,16.280690;13.654252;16.570452;15.975659;15.596646;11.574596,"data\HY202103\D23\20190603_204847\HY202103_D23_(2,-1)_LION1_DCM_LMZO.xml"
HY202103,D23,DCM_LMZO,-1,2,20190603_204847,MZMOTE_LULAB_380_500,-1.0,1.885348e-07,1.380267e-10,0.004698496,1279.9837,1340.005,6000,-43.062713623046875,-6.006816864013672,-16.885601825475693,37.0558967590332,1335.3347,1300.226,6,3.93695,0.133894,-0.133894,-0.120909;-0.144166;-0.118794;-0.123217;-0.126211;-0.170069,1285.6321;1295.3319;1305.0236;1315.0265;1325.0001;1335.1437,0.986749;0.981830;0.986641;0.948547;0.968039;0.928683,14.942,11.5746,16.5705,16.280690;13.654252;16.570452;15.975659;15.596646;11.574596,"data\HY202103\D23\20190603_204847\HY202103_D23_(2,-1)_LION1_DCM_LMZO.xml"
HY202103,D23,DCM_LMZO,-1,2,20190603_204847,MZMOTE_LULAB_380_500,-0.5,1.885348e-07,1.380267e-10,0.004698496,1279.983,1340.0037,6000,-43.12651062011719,-6.030069828033447,-16.89098552552859,37.09644079208374,1335.1572,1300.1771,6,3.93695,0.133894,-0.133894,-0.120909;-0.144166;-0.118794;-0.123217;-0.126211;-0.170069,1285.6321;1295.3319;1305.0236;1315.0265;1325.0001;1335.1437,0.986749;0.981830;0.986641;0.948547;0.968039;0.928683,14.942,11.5746,16.5705,16.280690;13.654252;16.570452;15.975659;15.596646;11.574596,"data\HY202103\D23\20190603_204847\HY202103_D23_(2,-1)_LION1_DCM_LMZO.xml"
HY202103,D23,DCM_LMZO,-1,2,20190603_204847,MZMOTE_LULAB_380_500,0.0,1.885348e-07,1.380267e-10,0.004698496,1279.9835,1340.0083,6000,-43.33001708984375,-6.0481743812561035,-16.88963442548116,37.28184270858765,1335.1461,1300.1774,6,3.93695,0.133894,-0.133894,-0.120909;-0.144166;-0.118794;-0.123217;-0.126211;-0.170069,1285.6321;1295.3319;1305.0236;1315.0265;1325.0001;1335.1437,0.986749;0.981830;0.986641;0.948547;0.968039;0.928683,14.942,11.5746,16.5705,16.280690;13.654252;16.570452;15.975659;15.596646;11.574596,"data\HY202103\D23\20190603_204847\HY202103_D23_(2,-1)_LION1_DCM_LMZO.xml"
HY202103,D23,DCM_LMZO,-1,2,20190603_204847,MZMOTE_LULAB_380_500,0.5,1.885348e-07,1.380267e-10,0.004698496,1279.9837,1340.0085,6000,-43.31028747558594,-6.038855075836182,-16.89626746749878,37.271432399749756,1335.0942,1300.1774,6,3.93695,0.133894,-0.133894,-0.120909;-0.144166;-0.118794;-0.123217;-0.126211;-0.170069,1285.6321;1295.3319;1305.0236;1315.0265;1325.0001;1335.1437,0.986749;0.981830;0.986641;0.948547;0.968039;0.928683,14.942,11.5746,16.5705,16.280690;13.654252;16.570452;15.975659;15.596646;11.574596,"data\HY202103\D23\20190603_204847\HY202103_D23_(2,-1)_LION1_DCM_LMZO.xml"
HY202103,D23,DCM_LMZO,-3,2,20190603_204847,MZMOTE_LULAB_380_500,-2.0,1.556117e-07,1.34675e-10,0.004886194,1279.9835,1340.0028,6000,-43.695499420166016,-7.1780290603637695,-17.405209842125576,36.517470359802246,1339.6872,1304.4165,7,4.82775,0.141814,-0.141814,-0.122137;-0.127743;-0.148754;-0.135549;-0.139149;-0.138731;-0.180634,1280.1582;1289.5296;1299.2172;1309.0495;1318.9890;1329.0611;1339.3233,0.982326;0.987239;0.989216;0.985809;0.990120;0.984406;0.911486,17.258,13.3633,19.7636,19.763644;18.896360;16.227264;17.808192;17.347465;17.399626;13.363327,"data\HY202103\D23\20190603_204847\HY202103_D23_(2,-3)_LION1_DCM_LMZO.xml"
HY202103,D23,DCM_LMZO,-3,2,20190603_204847,MZMOTE_LULAB_380_500,-1.5,1.556117e-07,1.34675e-10,0.004886194,1279.9839,1340.0017,6000,-43.78728485107422,-7.1870598793029785,-17.397509012063345,36.60022497177124,1339.584,1304.4076,7,4.82775,0.141814,-0.141814,-0.122137;-0.127743;-0.148754;-0.135549;-0.139149;-0.138731;-0.180634,1280.1582;1289.5296;1299.2172;1309.0495;1318.9890;1329.0611;1339.3233,0.982326;0.987239;0.989216;0.985809;0.990120;0.984406;0.911486,17.258,13.3633,19.7636,19.763644;18.896360;16.227264;17.808192;17.347465;17.399626;13.363327,"data\HY202103\D23\20190603_204847\HY202103_D23_(2,-3)_LION1_DCM_LMZO.xml"
HY202103,D23,DCM_LMZO,-3,2,20190603_204847,MZMOTE_LULAB_380_500,-1.0,1.556117e-07,1.34675e-10,0.004886194,1279.9837,1340.0015,6000,-44.0414924621582,-7.17003870010376,-17.403104378302892,36.87145376205444,1339.4457,1304.3889,7,4.82775,0.141814,-0.141814,-0.122137;-0.127743;-0.148754;-0.135549;-0.139149;-0.138731;-0.180634,1280.1582;1289.5296;1299.2172;1309.0495;1318.9890;1329.0611;1339.3233,0.982326;0.987239;0.989216;0.985809;0.990120;0.984406;0.911486,17.258,13.3633,19.7636,19.763644;18.896360;16.227264;17.808192;17.347465;17.399626;13.363327,"data\HY202103\D23\20190603_204847\HY202103_D23_(2,-3)_LION1_DCM_LMZO.xml"
HY202103,D23,DCM_LMZO,-3,2,20190603_204847,MZMOTE_LULAB_380_500,-0.5,1.556117e-07,1.34675e-10,0.004886194,1279.9832,1340.0013,6000,-43.91950607299805,-7.189220905303955,-17.383583630084992,36.73028516769409,1339.4963,1304.3915,7,4.82775,0.141814,-0.141814,-0.122137;-0.127743;-0.148754;-0.135549;-0.139149;-0.138731;-0.180634,1280.1582;1289.5296;1299.2172;1309.0495;1318.9890;1329.0611;1339.3233,0.982326;0.987239;0.989216;0.985809;0.990120;0.984406;0.911486,17.258,13.3633,19.7636,19.763644;18.896360;16.227264;17.808192;17.347465;17.399626;13.363327,"data\HY202103\D23\20190603_204847\HY202103_D23_(2,-3)_LION1_DCM_LMZO.xml"
HY202103,D23,DCM_LMZO,-3,2,20190603_204847,MZMOTE_LULAB_380_500,0.0,1.556117e-07,1.34675e-10,0.004886194,1279.9836,1340.0015,6000,-43.945831298828125,-7.2307939529418945,-17.412543389399847,36.71503734588623,1339.3521,1304.3858,7,4.82775,0.141814,-0.141814,-0.122137;-0.127743;-0.148754;-0.135549;-0.139149;-0.138731;-0.180634,1280.1582;1289.5296;1299.2172;1309.0495;1318.9890;1329.0611;1339.3233,0.982326;0.987239;0.989216;0.985809;0.990120;0.984406;0.911486,17.258,13.3633,19.7636,19.763644;18.896360;16.227264;17.808192;17.347465;17.399626;13.363327,"data\HY202103\D23\20190603_204847\HY202103_D23_(2,-3)_LION1_DCM_LMZO.xml"
HY202103,D23,DCM_LMZO,-3,2,20190603_204847,MZMOTE_LULAB_380_500,0.5,1.556117e-07,1.34675e-10,0.004886194,1279.984,1340.0064,6000,-44.14699935913086,-7.248660564422607,-17.43124480430285,36.89833879470825,1339.1854,1304.3918,7,4.82775,0.141814,-0.141814,-0.122137;-0.127743;-0.148754;-0.135549;-0.139149;-0.138731;-0.180634,1280.1582;1289.5296;1299.2172;1309.0495;1318.9890;1329.0611;1339.3233,0.982326;0.987239;0.989216;0.985809;0.990120;0.984406;0.911486,17.258,13.3633,19.7636,19.763644;18.896360;16.227264;17.808192;17.347465;17.399626;13.363327,"data\HY202103\D23\20190603_204847\HY202103_D23_(2,-3)_LION1_DCM_LMZO.xml"
HY202103,D23,DCM_LMZO,2,2,20190603_204847,MZMOTE_LULAB_380_500,-2.0,1.302277e-07,1.329573e-10,0.004633154,1279.9837,1340.0024,6000,-43.34025955200195,-6.450715065002441,-17.208788819392524,36.88954448699951,1331.7212,1306.4544,6,3.27427,0.126663,-0.126663,-0.119417;-0.130800;-0.127263;-0.127503;-0.130269;-0.124726,1282.2705;1291.7781;1301.4748;1311.2841;1321.2835;1331.4807,0.986589;0.985254;0.992716;0.966501;0.972283;0.953078,12.9372,12.5163,13.7094,13.709366;12.516310;12.864188;12.839974;12.567370;13.125869,"data\HY202103\D23\20190603_204847\HY202103_D23_(2,2)_LION1_DCM_LMZO.xml"
HY202103,D23,DCM_LMZO,2,2,20190603_204847,MZMOTE_LULAB_380_500,-1.5,1.302277e-07,1.329573e-10,0.004633154,1279.983,1340.0017,6000,-43.386695861816406,-6.4684529304504395,-17.22249554769198,36.91824293136597,1331.6696,1306.4532,6,3.27427,0.126663,-0.126663,-0.119417;-0.130800;-0.127263;-0.127503;-0.130269;-0.124726,1282.2705;1291.7781;1301.4748;1311.2841;1321.2835;1331.4807,0.986589;0.985254;0.992716;0.966501;0.972283;0.953078,12.9372,12.5163,13.7094,13.709366;12.516310;12.864188;12.839974;12.567370;13.125869,"data\HY202103\D23\20190603_204847\HY202103_D23_(2,2)_LION1_DCM_LMZO.xml"
HY202103,D23,DCM_LMZO,2,2,20190603_204847,MZMOTE_LULAB_380_500,-1.0,1.302277e-07,1.329573e-10,0.004633154,1279.9833,1340.0018,6000,-43.55433654785156,-6.4874958992004395,-17.239586957216265,37.06684064865112,1331.598,1306.458,6,3.27427,0.126663,-0.126663,-0.119417;-0.130800;-0.127263;-0.127503;-0.130269;-0.124726,1282.2705;1291.7781;1301.4748;1311.2841;1321.2835;1331.4807,0.986589;0.985254;0.992716;0.966501;0.972283;0.953078,12.9372,12.5163,13.7094,13.709366;12.516310;12.864188;12.839974;12.567370;13.125869,"data\HY202103\D23\20190603_204847\HY202103_D23_(2,2)_LION1_DCM_LMZO.xml"
HY202103,D23,DCM_LMZO,2,2,20190603_204847,MZMOTE_LULAB_380_500,-0.5,1.302277e-07,1.329573e-10,0.004633154,1279.9831,1339.999,6000,-43.512088775634766,-6.468842506408691,-17.255185450315476,37.043246269226074,1331.5879,1306.4342,6,3.27427,0.126663,-0.126663,-0.119417;-0.130800;-0.127263;-0.127503;-0.130269;-0.124726,1282.2705;1291.7781;1301.4748;1311.2841;1321.2835;1331.4807,0.986589;0.985254;0.992716;0.966501;0.972283;0.953078,12.9372,12.5163,13.7094,13.709366;12.516310;12.864188;12.839974;12.567370;13.125869,"data\HY202103\D23\20190603_204847\HY202103_D23_(2,2)_LION1_DCM_LMZO.xml"
HY202103,D23,DCM_LMZO,2,2,20190603_204847,MZMOTE_LULAB_380_500,0.0,1.302277e-07,1.329573e-10,0.004633154,1279.984,1340.0052,6000,-43.27586364746094,-6.500711441040039,-17.261929572661717,36.7751522064209,1331.501,1306.4331,6,3.27427,0.126663,-0.126663,-0.119417;-0.130800;-0.127263;-0.127503;-0.130269;-0.124726,1282.2705;1291.7781;1301.4748;1311.2841;1321.2835;1331.4807,0.986589;0.985254;0.992716;0.966501;0.972283;0.953078,12.9372,12.5163,13.7094,13.709366;12.516310;12.864188;12.839974;12.567370;13.125869,"data\HY202103\D23\20190603_204847\HY202103_D23_(2,2)_LION1_DCM_LMZO.xml"
HY202103,D23,DCM_LMZO,2,2,20190603_204847,MZMOTE_LULAB_380_500,0.5,1.302277e-07,1.329573e-10,0.004633154,1279.9832,1340.0015,6000,-42.9936408996582,-6.504395961761475,-17.28550898440679,36.48924493789673,1331.4083,1306.4313,6,3.27427,0.126663,-0.126663,-0.119417;-0.130800;-0.127263;-0.127503;-0.130269;-0.124726,1282.2705;1291.7781;1301.4748;1311.2841;1321.2835;1331.4807,0.986589;0.985254;0.992716;0.966501;0.972283;0.953078,12.9372,12.5163,13.7094,13.709366;12.516310;12.864188;12.839974;12.567370;13.125869,"data\HY202103\D23\20190603_204847\HY202103_D23_(2,2)_LION1_DCM_LMZO.xml"
HY202103,D23,DCM_LMZO,0,3,20190603_204847,MZMOTE_LULAB_380_500,-2.0,1.358143e-07,1.312815e-10,0.004295274,1279.9838,1340.0021,6000,-43.046356201171875,-6.541872024536133,-17.044176189263663,36.50448417663574,1330.8891,1305.7207,6,3.89348,0.131887,-0.131887,-0.124983;-0.123451;-0.135137;-0.140886;-0.143234;-0.123629,1281.5861;1291.0434;1300.8074;1310.5809;1320.5599;1330.6712,0.919443;0.935804;0.981632;0.982909;0.984560;0.871985,14.8178,13.5913,15.7693,15.576056;15.769279;14.405662;13.817867;13.591299;15.746684,"data\HY202103\D23\20190603_204847\HY202103_D23_(3,0)_LION1_DCM_LMZO.xml"
HY202103,D23,DCM_LMZO,0,3,20190603_204847,MZMOTE_LULAB_380_500,-1.5,1.358143e-07,1.312815e-10,0.004295274,1279.9835,1340.0011,6000,-42.906375885009766,-6.533904552459717,-17.07409939177831,36.37247133255005,1330.845,1305.7254,6,3.89348,0.131887,-0.131887,-0.124983;-0.123451;-0.135137;-0.140886;-0.143234;-0.123629,1281.5861;1291.0434;1300.8074;1310.5809;1320.5599;1330.6712,0.919443;0.935804;0.981632;0.982909;0.984560;0.871985,14.8178,13.5913,15.7693,15.576056;15.769279;14.405662;13.817867;13.591299;15.746684,"data\HY202103\D23\20190603_204847\HY202103_D23_(3,0)_LION1_DCM_LMZO.xml"
HY202103,D23,DCM_LMZO,0,3,20190603_204847,MZMOTE_LULAB_380_500,-1.0,1.358143e-07,1.312815e-10,0.004295274,1279.9831,1340.0048,6000,-42.816246032714844,-6.537827014923096,-17.09194327131907,36.27841901779175,1330.816,1305.7286,6,3.89348,0.131887,-0.131887,-0.124983;-0.123451;-0.135137;-0.140886;-0.143234;-0.123629,1281.5861;1291.0434;1300.8074;1310.5809;1320.5599;1330.6712,0.919443;0.935804;0.981632;0.982909;0.984560;0.871985,14.8178,13.5913,15.7693,15.576056;15.769279;14.405662;13.817867;13.591299;15.746684,"data\HY202103\D23\20190603_204847\HY202103_D23_(3,0)_LION1_DCM_LMZO.xml"
HY202103,D23,DCM_LMZO,0,3,20190603_204847,MZMOTE_LULAB_380_500,-0.5,1.358143e-07,1.312815e-10,0.004295274,1279.9829,1340.0011,6000,-42.755950927734375,-6.564736366271973,-17.10111197646459,36.1912145614624,1330.7755,1305.7196,6,3.89348,0.131887,-0.131887,-0.124983;-0.123451;-0.135137;-0.140886;-0.143234;-0.123629,1281.5861;1291.0434;1300.8074;1310.5809;1320.5599;1330.6712,0.919443;0.935804;0.981632;0.982909;0.984560;0.871985,14.8178,13.5913,15.7693,15.576056;15.769279;14.405662;13.817867;13.591299;15.746684,"data\HY202103\D23\20190603_204847\HY202103_D23_(3,0)_LION1_DCM_LMZO.xml"
HY202103,D23,DCM_LMZO,0,3,20190603_204847,MZMOTE_LULAB_380_500,0.0,1.358143e-07,1.312815e-10,0.004295274,1279.9827,1340.0005,6000,-41.644500732421875,-6.563296318054199,-17.13094300452868,35.081204414367676,1330.7222,1305.7232,6,3.89348,0.131887,-0.131887,-0.124983;-0.123451;-0.135137;-0.140886;-0.143234;-0.123629,1281.5861;1291.0434;1300.8074;1310.5809;1320.5599;1330.6712,0.919443;0.935804;0.981632;0.982909;0.984560;0.871985,14.8178,13.5913,15.7693,15.576056;15.769279;14.405662;13.817867;13.591299;15.746684,"data\HY202103\D23\20190603_204847\HY202103_D23_(3,0)_LION1_DCM_LMZO.xml"
HY202103,D23,DCM_LMZO,0,3,20190603_204847,MZMOTE_LULAB_380_500,0.5,1.358143e-07,1.312815e-10,0.004295274,1279.9832,1340.0066,6000,-41.68861389160156,-6.61648416519165,-17.1680692858696,35.07212972640991,1330.5407,1305.7261,6,3.89348,0.131887,-0.131887,-0.124983;-0.123451;-0.135137;-0.140886;-0.143234;-0.123629,1281.5861;1291.0434;1300.8074;1310.5809;1320.5599;1330.6712,0.919443;0.935804;0.981632;0.982909;0.984560;0.871985,14.8178,13.5913,15.7693,15.576056;15.769279;14.405662;13.817867;13.591299;15.746684,"data\HY202103\D23\20190603_204847\HY202103_D23_(3,0)_LION1_DCM_LMZO.xml"
